Repository: tjsingh143/NNL-Charpy-Test-Matrix-Study

# Charpy Transition Temperature Uncertainty and Test Matrix Study

An analysis of published Charpy V-notch test data for reactor pressure vessel (RPV) steels. No Charpy tests were performed for
this project; all measurements come from the published dataset credited below.

## Research question

A reactor pressure vessel surveillance capsule holds a small, fixed volume of irradiated material. It can be spent on a few
full-size Charpy specimens or on many miniature ones. **Which choice gives a better-determined ductile-to-brittle transition
temperature once both curve-fitting uncertainty and sub-size-to-full-size correction uncertainty are counted?**
Full requirements: `PROJECT_BRIEF.md`.

This is a test-programme *design* question. It is not an attempt to predict full-size properties from sub-size specimens.

## Status

| Work package | State |
|---|---|
| WP0 Acquisition and data dictionary | done (CP1 approved; regenerated for the 2025.30 primary release) |
| WP1 Cleaning and normalization | done (CP1 approved; corrections surfaced in WP2 approved at CP2) |
| WP2 Curve grouping and inclusion criteria | done (CP2 approved; cohorts frozen) |
| WP3 Transition curve fitting | next permitted work package — not started |
| WP4–WP7 | not started |

Progress and open issues: `PROGRESS.md`. Every judgement call: `DECISIONS.md`.

A plain-language summary of the findings will be added when the analysis is complete.

## Data attribution (required)

Lee, I., Merickel, J. W., Kasala Sreenivasulu, Y., Xu, F., Tang, Y., Rittenhouse, J. E., Vakanski, A., & Song, R.
*Dataset of Charpy V-notch impact test records of nuclear structural materials.* Materials Cloud Archive 2025.30, record q4x6v-dyt25,
DOI [10.24435/materialscloud:p6-5y](https://doi.org/10.24435/materialscloud:p6-5y) (2025). License: CC BY 4.0. **Primary dataset.**

The earlier release, Materials Cloud Archive 2024.206, record eny5v-www93, DOI
[10.24435/materialscloud:gh-za](https://doi.org/10.24435/materialscloud:gh-za) (2024), CC BY 4.0, is used as the version-sensitivity dataset.

Descriptor paper: Lee, I. et al. (2025). Comprehensive Toughness Dataset of Nuclear Reactor Structural Materials using Charpy
V-Notch Impact Testing. *Scientific Data* 12, 543. [doi:10.1038/s41597-025-04823-1](https://doi.org/10.1038/s41597-025-04823-1)

Which release is primary, and why, is decision D-001 (approved at CP1); see also `data/README.md`.

## Reproduce

```bash
./run_all.sh
```

Creates `.venv/` with the pinned packages if it does not exist, verifies the raw-data checksums, and regenerates everything in
`outputs/` and `data/processed/` from `data/raw/` (WP0, WP1 for both dataset releases, WP2 including `outputs/wp2/example_curves.png`).
The run ends by checking that every WP2 cohort still has the membership frozen at checkpoint CP2 (`data/FROZEN_COHORTS_CP2.csv`) and
stops if it does not.

## Repository layout

| Path | Contents |
|---|---|
| `PROJECT_BRIEF.md` | Requirements (with approved amendments listed at the top) |
| `DECISIONS.md` | Every judgement call, with alternatives and consequences |
| `PROGRESS.md` | Last checkpoint, decisions in force, next permitted work, open issues |
| `CLAUDE.md` | Persistent working rules for AI-assisted sessions on this repository |
| `data/` | Vendored raw data, license, checksums, processed data, CP2-frozen cohort fingerprints (see `data/README.md`) |
| `src/common.py` | Paths, checksum verification, spreadsheet loader |
| `src/curated_metadata.py` | All hand-curated inputs: column meanings, name maps, reference-level evidence |
| `src/wp0_data_dictionary.py` | WP0: checksums, workbook audit, data dictionary, version comparison |
| `src/wp1_clean.py` | WP1: cleaning, flags, exclusions, duplicate detection, reconciliation |
| `outputs/wp0/` | Data dictionary and WP0 reports |
| `outputs/wp1/` | Reconciliation table and WP1 reports (primary dataset, 2025.30) |
| `outputs/wp1_sensitivity_eny5v-www93/` | The same WP1 reports for the version-sensitivity dataset (2024.206) |
| `src/wp2_curves.py` | WP2: curve grouping, sampling descriptors (no fitting), pre-fit screening rules, cohorts, frozen-cohort check |
| `outputs/wp2/` | Curve inventory, population accounting, rule outcomes, cohort membership and manifest, version comparison, example figure (primary dataset) |
| `outputs/wp2_sensitivity_eny5v-www93/` | The same WP2 reports for the version-sensitivity dataset |

File: outputs/wp1_alt_q4x6v-dyt25/flags_summary.md
# WP1 flags and tags on retained records

Flags mark records that need a decision or extra care later; tags describe special material or specimen conditions. Neither removes records.

| field | retained_records | references |
| --- | --- | --- |
| flag_precracked_label_in_later_release | 404 | 1, 8, 9, 13, 19, 23 |
| flag_source_reports_precracked_specimens | 182 | 1 |
| flag_irradiation_status_differs_between_releases | 238 | 7, 8, 9, 13, 53 |
| flag_title_reports_weld_or_haz_not_identified_in_records | 226 | 5, 7, 18, 34, 50, 60 |
| flag_label_says_base_metal_but_weld_metal_composition | 11 | 53 |
| flag_dataset_curve_id_mixes | 329 | 1, 15, 18, 21, 59 |
| flag_partial_overlap_with_other_curve | 370 | 1, 5, 11, 15, 21, 27, 30, 32, 33, 52, 55 |
| flag_point_not_corroborated_by_duplicate_copies | 40 | 19, 26, 43, 52, 53 |
| flag_duplicate_copies_disagree_on_composition | 323 | 17, 19, 23, 26, 27, 28, 33, 48, 49, 52, 55 |
| flag_notch_dimensions_not_reported | 1398 | 6, 7, 8, 9, 13, 15, 16, 17, 22, 23, 24, 27, 28, 29, 31, 37, 38, 39, 40, 42, 43, 47, 49, 50, 54, 56, 57, 58, 104 |
| flag_notch_shape_blank | 0 |  |
| flag_irradiated_without_irradiation_temp | 327 | 1, 7, 8, 9, 13, 35, 59 |
| flag_zero_energy | 2 | 32, 43 |
| flag_energy_above_1p5x_dataset_use | 0 |  |
| flag_energy_per_ligament_area_above_bound | 0 |  |
| flag_test_temp_outside_review_window | 0 |  |
| tag_reconstituted_specimen | 33 | 1, 21 |
| tag_simulated_haz | 125 | 15 |
| tag_haz_statement | 314 | 15, 24, 53 |
| tag_welded_area | 4 | 18 |
| tag_shock_wave_hardened | 25 | 1 |
| tag_prestrained | 45 | 41 |
| tag_step_cooled | 81 | 11, 54 |
| tag_pwht | 136 | 13, 15, 39 |
| tag_standard_reference_material | 20 | 2 |
| tag_hydrogen_charged | 0 |  |
| tag_orientation_semantics_differ | 52 | 31 |

## Product form of retained records

| material_family | product_form | product_form_basis | records |
| --- | --- | --- | --- |
| 20MnMoNi55 | forging | citation title (reference level) | 27 |
| 20MnMoNi55 | not determinable | grade name does not imply a product form | 163 |
| A302B | plate | specification scope (nominal) | 38 |
| A508 | HAZ | Test Condition Statement | 39 |
| A508 | additively manufactured | Manufacturer field | 52 |
| A508 | additively manufactured | citation title (reference level) | 14 |
| A508 | forging | specification scope (nominal) | 1531 |
| A508 | simulated HAZ | Treatment code (simulated HAZ thermal cycle) | 125 |
| A508 | weld region (zone not stated) | Test Condition Statement | 4 |
| A533B | HAZ | Test Condition Statement | 150 |
| A533B | plate | specification scope (nominal) | 1182 |
| A533B weld metal | weld metal | material label ('WM') | 84 |

## Grade or class stated in the citation title (reference level)

| field | retained_records | references |
| --- | --- | --- |
| grade in title: A508-3 | 33 | 35 |
| grade in title: A533 Grade B Class 1 | 37 | 57 |
| grade in title: Ni-Mo-Cr low alloy (Gr.4N type) | 44 | 9 |
| grade in title: SA 508 Mn-Mo-Ni | 18 | 6 |
| grade in title: SA 508 class 3 | 68 | 4 |
| grade in title: SA508 CL 3 and CL 3a | 71 | 24 |
| grade in title: SA508 Cl.3 | 105 | 12 |
| grade in title: SA508 Class 2a | 45 | 5 |
| grade in title: SA508 Gr. 4N | 124 | 27, 28, 33 |
| grade in title: SA508 Gr.1A | 212 | 22, 23, 30, 32, 40 |
| grade in title: SA508 Gr.3 | 66 | 31 |
| grade in title: SA508 Gr.3 and Gr.4N | 55 | 8 |
| grade in title: SA508 Gr.3 and SA508 Gr.4N | 24 | 37 |
| grade in title: SA508 Gr.4N | 221 | 11, 13, 16, 17, 19, 29, 38 |
| grade in title: SA508 Gr4N | 37 | 26 |
| grade in title: SA508/SA533-B-1 weld and HAZ | 34 | 34 |
| grade in title: SA508Gr.3 | 65 | 39 |

File: outputs/wp1_alt_q4x6v-dyt25/unit_checks.md
# WP1 unit checks

The dataset authors state that they converted all values to one unit per column [descriptor]. WP1 therefore verifies rather than converts. No conversion was applied to any value. Checks use in-scope ferritic records unless stated otherwise.

## Temperature (°C)

- Test temperature range: -200.00 to 377.55 °C. Below absolute zero: 0. Outside the review window (-200.0, 400.0): 0.
- A column left in kelvin would have no values below 0 and cluster near 77-600; a column left in °F would put liquid-nitrogen tests near -321. Neither pattern is present: the coldest tests sit at the liquid-nitrogen point (-196 °C).
- Irradiation temperatures and what they equal in other units (a whole number suggests the original unit):

| value_C | in_K | in_F | records |
| --- | --- | --- | --- |
| 149.00 | 422.15 | 300.20 | 21 |
| 150.00 | 423.15 | 302.00 | 72 |
| 200.00 | 473.15 | 392.00 | 19 |
| 269.85 | 543.00 | 517.73 | 19 |
| 286.00 | 559.15 | 546.80 | 52 |
| 288.00 | 561.15 | 550.40 | 102 |
| 290.00 | 563.15 | 554.00 | 83 |

## Absorbed energy (J)

If a curve's energies had been left in ft-lbf while its dataset USE was in joules, the curve's highest energy would sit near 0.74 x USE (1 ft-lbf = 1.3558 J); the reverse error would give about 1.36 x USE.

- Retained dataset curves checked: 224. Ratio max(energy)/USE: median 1.024, 5th-95th percentile 0.974-1.137, min 0.922, max 1.448.
- Curves with ratio below 0.85 or above 1.25: 1 (271: 1.45).
- Limitation: this detects inconsistency within a curve. A source whose energies and USE were both left unconverted would pass; that can only be ruled out against the source papers.

## Fluence (n/cm²)

- Range 6.2e+17 to 1.11e+20. Values in n/m² would be 10^4 times larger (typically 1e21-1e24); values in dpa would be below about 1. All values are consistent with n/cm².
- The neutron-energy threshold is not stated anywhere in the dataset (D-011).

## Specimen dimensions (mm)

Inch values would appear as 2.165 (55 mm), 0.394 (10 mm), 0.079 (2 mm) or 0.010 (0.25 mm). None are present.

| column | distinct values |
| --- | --- |
| length_mm | 20, 23.6, 24.1, 27, 27.5, 55 |
| width_mm | 1.5, 2.5, 3, 3.33, 4.8, 5, 10 |
| thickness_mm | 1.5, 2.5, 3.33, 4, 4.8, 5, 6, 10 |
| notch_depth_mm | 0.33, 0.38, 0.51, 0.6, 0.76, 0.78, 0.97, 1, 2 |
| notch_angle_deg | 30, 45, 60 |
| notch_root_radius_mm | 0.08, 0.1, 0.25 |

## Composition (wt.%)

- Records with Fe reported: 4056. Sum of all reported elements: 99.994 to 100.019 wt.%; outside 99-101: 0. Sums close to 100 are expected because Fe was often computed as the balance, so this check mainly catches ppm-for-wt.% entry errors (none seen).
