Repository: tjsingh143/NNL-Charpy-Test-Matrix-Study

# Charpy Transition Temperature Uncertainty and Test Matrix Study

An analysis of published Charpy V-notch test data for reactor pressure vessel (RPV) steels. No Charpy tests were performed for
this project; all measurements come from the published dataset credited below.

## Research question

A reactor pressure vessel surveillance capsule holds a small, fixed volume of irradiated material. It can be spent on a few
full-size Charpy specimens or on many miniature ones. **Which choice gives a better-determined ductile-to-brittle transition
temperature once both curve-fitting uncertainty and sub-size-to-full-size correction uncertainty are counted?**
Full requirements: `PROJECT_BRIEF.md`.

This is a test-programme *design* question. It is not an attempt to predict full-size properties from sub-size specimens.

## Status

| Work package | State |
|---|---|
| WP0 Acquisition and data dictionary | done (CP1 approved; regenerated for the 2025.30 primary release) |
| WP1 Cleaning and normalization | done (CP1 approved; corrections surfaced in WP2 approved at CP2) |
| WP2 Curve grouping and inclusion criteria | done (CP2 approved; cohorts frozen) |
| WP3 Transition curve fitting | next permitted work package — not started |
| WP4–WP7 | not started |

Progress and open issues: `PROGRESS.md`. Every judgement call: `DECISIONS.md`.

A plain-language summary of the findings will be added when the analysis is complete.

## Data attribution (required)

Lee, I., Merickel, J. W., Kasala Sreenivasulu, Y., Xu, F., Tang, Y., Rittenhouse, J. E., Vakanski, A., & Song, R.
*Dataset of Charpy V-notch impact test records of nuclear structural materials.* Materials Cloud Archive 2025.30, record q4x6v-dyt25,
DOI [10.24435/materialscloud:p6-5y](https://doi.org/10.24435/materialscloud:p6-5y) (2025). License: CC BY 4.0. **Primary dataset.**

The earlier release, Materials Cloud Archive 2024.206, record eny5v-www93, DOI
[10.24435/materialscloud:gh-za](https://doi.org/10.24435/materialscloud:gh-za) (2024), CC BY 4.0, is used as the version-sensitivity dataset.

Descriptor paper: Lee, I. et al. (2025). Comprehensive Toughness Dataset of Nuclear Reactor Structural Materials using Charpy
V-Notch Impact Testing. *Scientific Data* 12, 543. [doi:10.1038/s41597-025-04823-1](https://doi.org/10.1038/s41597-025-04823-1)

Which release is primary, and why, is decision D-001 (approved at CP1); see also `data/README.md`.

## Reproduce

```bash
./run_all.sh
```

Creates `.venv/` with the pinned packages if it does not exist, verifies the raw-data checksums, and regenerates everything in
`outputs/` and `data/processed/` from `data/raw/` (WP0, WP1 for both dataset releases, WP2 including `outputs/wp2/example_curves.png`).
The run ends by checking that every WP2 cohort still has the membership frozen at checkpoint CP2 (`data/FROZEN_COHORTS_CP2.csv`) and
stops if it does not.

## Repository layout

| Path | Contents |
|---|---|
| `PROJECT_BRIEF.md` | Requirements (with approved amendments listed at the top) |
| `DECISIONS.md` | Every judgement call, with alternatives and consequences |
| `PROGRESS.md` | Last checkpoint, decisions in force, next permitted work, open issues |
| `CLAUDE.md` | Persistent working rules for AI-assisted sessions on this repository |
| `data/` | Vendored raw data, license, checksums, processed data, CP2-frozen cohort fingerprints (see `data/README.md`) |
| `src/common.py` | Paths, checksum verification, spreadsheet loader |
| `src/curated_metadata.py` | All hand-curated inputs: column meanings, name maps, reference-level evidence |
| `src/wp0_data_dictionary.py` | WP0: checksums, workbook audit, data dictionary, version comparison |
| `src/wp1_clean.py` | WP1: cleaning, flags, exclusions, duplicate detection, reconciliation |
| `outputs/wp0/` | Data dictionary and WP0 reports |
| `outputs/wp1/` | Reconciliation table and WP1 reports (primary dataset, 2025.30) |
| `outputs/wp1_sensitivity_eny5v-www93/` | The same WP1 reports for the version-sensitivity dataset (2024.206) |
| `src/wp2_curves.py` | WP2: curve grouping, sampling descriptors (no fitting), pre-fit screening rules, cohorts, frozen-cohort check |
| `outputs/wp2/` | Curve inventory, population accounting, rule outcomes, cohort membership and manifest, version comparison, example figure (primary dataset) |
| `outputs/wp2_sensitivity_eny5v-www93/` | The same WP2 reports for the version-sensitivity dataset |

File: outputs/wp0/data_dictionary.md (part 1 of 2)
# Data dictionary - Charpy impact test dataset

Dataset: Materials Cloud record eny5v-www93 (DOI 10.24435/materialscloud:gh-za, issued 2024-12-19). Workbook sheet `Charpy Data`: 4775 records (spreadsheet rows 3-4777), 55 columns.

Generated by `src/wp0_data_dictionary.py` from the vendored raw file. Meanings and notes come from `src/curated_metadata.py` (sources: the workbook's own Column Descriptions sheet, the descriptor paper Lee et al. 2025, ASTM E23-82 and ISO 148-1:2016). Where a meaning is uncertain the note says so.

How to read the fill columns: *all* = all records; *ferritic* = the 4062 records whose Material Group is 'Reactor pressure vessel steel' (everything except the out-of-scope SS316 family). Fill-rate bands (D-026): >=95% complete or nearly complete; 50-95% partially populated; 10-50% sparse; <10% very sparse (unusable for dataset-wide analysis). Blank cells mean *not reported*; nothing has been filled in. Bands describe dataset-wide coverage: a field that only applies to some records (e.g. fluence, which exists only for irradiated specimens) can be complete for those records yet fall in a low band; conditional completeness is given in `notable_facts.md`.

## Summary table

| # | raw header (exact) | clean name | unit | type | fill (all) | fill (ferritic) | fill band (ferritic) | distinct (all) | min (ferritic) | max (ferritic) |
| --- | --- | --- | --- | --- | --- | --- | --- | --- | --- | --- |
| 1 | `'Reference'` | ref_id |  | numeric | 100.0% | 100.0% | complete or nearly complete | 106 | 1 | 104 |
| 2 | `'Material '` | material_raw |  | text | 100.0% | 100.0% | complete or nearly complete | 14 |  |  |
| 3 | `'Material Group'` | material_group |  | text | 100.0% | 100.0% | complete or nearly complete | 2 |  |  |
| 4 | `'C, wt.%'` | c_wt_pct | wt.% | numeric | 96.3% | 96.2% | complete or nearly complete | 50 | 0.08 | 0.5 |
| 5 | `'Si, wt.%'` | si_wt_pct | wt.% | numeric | 74.7% | 71.8% | partially populated | 62 | 0.075 | 0.53 |
| 6 | `'Mn, wt.%'` | mn_wt_pct | wt.% | numeric | 94.1% | 93.4% | partially populated | 80 | 0.01 | 1.55 |
| 7 | `'P, wt.%'` | p_wt_pct | wt.% | numeric | 70.4% | 73.6% | partially populated | 40 | 0.0005 | 0.33 |
| 8 | `'S, wt.%'` | s_wt_pct | wt.% | numeric | 69.9% | 67.3% | partially populated | 34 | 0.001 | 0.035 |
| 9 | `'Ni, wt.%'` | ni_wt_pct | wt.% | numeric | 96.1% | 95.6% | complete or nearly complete | 108 | 0.045 | 4.82 |
| 10 | `'Cr, wt.%'` | cr_wt_pct | wt.% | numeric | 85.2% | 82.7% | partially populated | 83 | 0.003 | 2.5 |
| 11 | `'Mo, wt.%'` | mo_wt_pct | wt.% | numeric | 90.1% | 88.5% | partially populated | 65 | 0.05 | 1.5 |
| 12 | `'Al, wt.%'` | al_wt_pct | wt.% | numeric | 19.9% | 22.4% | sparse | 20 | 0.002 | 0.35 |
| 13 | `'N, wt.%'` | n_wt_pct | wt.% | numeric | 19.2% | 10.5% | sparse | 23 | 0.006 | 0.01 |
| 14 | `'Ti, wt.%'` | ti_wt_pct | wt.% | numeric | 7.7% | 7.9% | very sparse (unusable for dataset-wide analysis) | 10 | 0.001 | 0.013 |
| 15 | `'Fe, wt.%'` | fe_wt_pct | wt.% | numeric | 96.6% | 96.2% | complete or nearly complete | 172 | 92.266 | 98.3159 |
| 16 | `'Nb, wt.%'` | nb_wt_pct | wt.% | numeric | 2.4% | 2.3% | very sparse (unusable for dataset-wide analysis) | 8 | 0.005 | 0.032 |
| 17 | `'B, wt.%'` | b_wt_pct | wt.% | numeric | 8.2% | 8.8% | very sparse (unusable for dataset-wide analysis) | 6 | 0.0004 | 0.0008 |
| 18 | `'Cu, wt.%'` | cu_wt_pct | wt.% | numeric | 59.1% | 61.6% | partially populated | 29 | 0.002 | 0.3 |
| 19 | `'V, wt.%'` | v_wt_pct | wt.% | numeric | 30.8% | 35.7% | sparse | 19 | 0.001 | 0.052 |
| 20 | `'Zr, wt.%'` | zr_wt_pct | wt.% | numeric | 5.2% | 6.2% | very sparse (unusable for dataset-wide analysis) | 1 | 0.001 | 0.001 |
| 21 | `'W, wt.%'` | w_wt_pct | wt.% | numeric | 5.6% | 6.2% | very sparse (unusable for dataset-wide analysis) | 3 | 0.01 | 0.01 |
| 22 | `'Sn, wt.%'` | sn_wt_pct | wt.% | numeric | 10.2% | 12.0% | sparse | 6 | 0.0018 | 0.009 |
| 23 | `'Co, wt.%'` | co_wt_pct | wt.% | numeric | 8.5% | 9.2% | very sparse (unusable for dataset-wide analysis) | 6 | 0.008 | 0.13 |
| 24 | `'O, wt,%'` | o_wt_pct | wt.% | numeric | 6.9% | 0.6% | very sparse (unusable for dataset-wide analysis) | 8 | 0.003 | 0.003 |
| 25 | `'Ta, wt.%'` | ta_wt_pct | wt.% | numeric | 0.6% | 0.7% | very sparse (unusable for dataset-wide analysis) | 1 | 0.01 | 0.01 |
| 26 | `'As, wt%'` | as_wt_pct | wt.% | numeric | 0.9% | 1.0% | very sparse (unusable for dataset-wide analysis) | 1 | 0.015 | 0.015 |
| 27 | `'Sb, wt.%'` | sb_wt_pct | wt.% | numeric | 0.9% | 1.0% | very sparse (unusable for dataset-wide analysis) | 1 | 0.0041 | 0.0041 |
| 28 | `'Manufacturer'` | manufacturer |  | text | 10.2% | 11.3% | sparse | 15 |  |  |
| 29 | `'Treatment'` | treatment |  | text | 51.7% | 47.2% | sparse | 49 |  |  |
| 30 | `'Post Treatment Temperature (ºC)'` | post_treatment_temp_c | °C | numeric | 49.4% | 45.4% | sparse | 49 | 200 | 940 |
| 31 | `'Post Treatment Time (h)'` | post_treatment_time_h | h | numeric | 49.2% | 45.4% | sparse | 78 | 1 | 10000 |
| 32 | `'Cooling'` | cooling_method |  | text | 30.7% | 34.9% | sparse | 9 |  |  |
| 33 | `'Cooling Rate (ºC/min)'` | cooling_rate_c_per_min | °C/min | numeric | 6.8% | 7.9% | very sparse (unusable for dataset-wide analysis) | 12 | 0.05 | 966 |
| 34 | `'Miocrostructure'` | microstructure |  | text | 13.4% | 14.3% | sparse | 14 |  |  |
| 35 | `'Morphology'` | morphology |  | text | 0.9% | 0.0% | very sparse (unusable for dataset-wide analysis) | 7 |  |  |
| 36 | `'Grain size (um)'` | grain_size_um | µm | numeric | 8.1% | 8.5% | very sparse (unusable for dataset-wide analysis) | 13 | 5 | 30 |
| 37 | `'Irradiated Specimen'` | irradiated |  | text | 100.0% | 100.0% | complete or nearly complete | 2 |  |  |
| 38 | `'Irradiation Dose (n/cm^2)'` | fluence_n_per_cm2 | n/cm² | numeric | 9.2% | 10.6% | sparse | 19 | 6.2e+17 | 1e+20 |
| 39 | `'Irradiation Temperature (ºC)'` | irradiation_temp_c | °C | numeric | 6.2% | 7.2% | very sparse (unusable for dataset-wide analysis) | 6 | 149 | 290 |
| 40 | `'Irradiation Time (hours)'` | irradiation_time_h | h | numeric | 1.3% | 1.6% | very sparse (unusable for dataset-wide analysis) | 1 | 672 | 672 |
| 41 | `'Length (mm)'` | length_mm | mm | numeric | 98.2% | 98.6% | complete or nearly complete | 7 | 20 | 55 |
| 42 | `'Width (mm)'` | width_mm | mm | numeric | 98.2% | 98.6% | complete or nearly complete | 8 | 1.5 | 10 |
| 43 | `'Thickness (mm)'` | thickness_mm | mm | numeric | 98.2% | 98.6% | complete or nearly complete | 8 | 1.5 | 10 |
| 44 | `'Notch Depth (mm)'` | notch_depth_mm | mm | numeric | 56.5% | 55.4% | partially populated | 9 | 0.33 | 2 |
| 45 | `'Notch Angle (deg)'` | notch_angle_deg | degrees | numeric | 54.3% | 52.9% | partially populated | 2 | 30 | 45 |
| 46 | `'Notch Root Radius (mm)'` | notch_root_radius_mm | mm | numeric | 53.7% | 52.9% | partially populated | 2 | 0.08 | 0.25 |
| 47 | `'Notch Shape'` | notch_shape |  | text | 100.0% | 100.0% | complete or nearly complete | 1 |  |  |
| 48 | `'Test Standard'` | test_standard |  | text | 36.3% | 39.0% | sparse | 26 |  |  |
| 49 | `'Test Temperature (C) '` | test_temp_c | °C | numeric | 99.9% | 100.0% | complete or nearly complete | 3141 | -196.895 | 377.551 |
| 50 | `'Orientation'` | orientation |  | text | 26.8% | 27.4% | sparse | 21 |  |  |
| 51 | `'Test Condition Statement '` | test_condition_statement |  | text | 11.6% | 13.4% | sparse | 14 |  |  |
| 52 | `'Impact energy (J)'` | energy_j | J | numeric | 100.0% | 100.0% | complete or nearly complete | 4506 | 0 | 429.652 |
| 53 | `'USE (J)'` | use_j_dataset | J | numeric | 84.2% | 99.0% | complete or nearly complete | 281 | 0.907861 | 426.346 |
| 54 | `'DBTT (ºC)'` | dbtt_c_dataset | °C | numeric | 84.9% | 99.8% | complete or nearly complete | 164 | -138 | 202 |
| 55 | `'DBTT Fitted Curve'` | curve_id_dataset |  | numeric | 84.2% | 99.0% | complete or nearly complete | 281 | 1 | 281 |

## Column details

### 1. `'Reference'` -> `ref_id`

- **Group (row 1 heading):** (no heading)
- **Unit:** none  |  **Type:** numeric
- **Meaning:** Integer identifier of the source publication. Joins to the References sheet (citation and link).
- **Authors' description** (Column Descriptions sheet, entry `'Reference'`): Reference ID to the paper where the data are extracted from, this ID links to the "References" sheet, where the Reference ID and the title of the paper are recorded
- **Filled:** 4775/4775 all records (100.0%); 4062/4062 ferritic records (100.0%) -> complete or nearly complete
- **Distinct values (all records):** 106
- **Range:** all records 1 to 106; ferritic records 1 to 104
- **Values with counts:** (numeric; more than 25 distinct values - see range)
- **Notes / flags:** The descriptor paper and the later release report 109 publications; the number of IDs in this release is computed in WP0.

### 2. `'Material '` -> `material_raw`

- **Group (row 1 heading):** Material Information
- **Unit:** none  |  **Type:** text
- **Meaning:** Material designation as written by the dataset authors: a steel specification or grade shorthand (e.g. SA508, A533B-1, 20MnMoNi55); 'A533B - WM' denotes weld metal.
- **Authors' description** (Column Descriptions sheet, entry `'Material'`): Material used in the charpy test from each paper, such as SA 508, SA 533B steel
- **Filled:** 4775/4775 all records (100.0%); 4062/4062 ferritic records (100.0%) -> complete or nearly complete
- **Distinct values (all records):** 14
- **Values with counts:** 'SA508' (1941); 'A533B' (1016); 'SS316L' (446); '20MnMoNi55' (271); 'A508' (262); 'SS316' (231); 'SA533B-1' (182); 'SA533B' (181); 'A533B - WM' (84); 'A533B-1' (45); 'A533B ' (42); 'A302B' (38); 'SS316LN' (32); 'SS316H' (4)
- **Notes / flags:** Header has a trailing space. Grade/class is often missing (SA508 Grade 1A, 3 and 4N are all written 'SA508'). There is no product-form column (plate/forging/weld); see D-013.

### 3. `'Material Group'` -> `material_group`

- **Group (row 1 heading):** Material Information
- **Unit:** none  |  **Type:** text
- **Meaning:** Dataset authors' two-way grouping: 'Reactor pressure vessel steel' or 'Nuclear Structural Material'.
- **Authors' description** (Column Descriptions sheet, entry `'Material Group'`): Group of the material, the materials are divided into groups including Reactor Pressure Vessel Steels and Nuclear Structural Materials
- **Filled:** 4775/4775 all records (100.0%); 4062/4062 ferritic records (100.0%) -> complete or nearly complete
- **Distinct values (all records):** 2
- **Values with counts:** 'Reactor pressure vessel steel' (4062); 'Nuclear Structural Material' (713)
- **Notes / flags:** In this release 'Nuclear Structural Material' coincides exactly with the SS316 family. The group label 'Reactor pressure vessel steel' also covers SA508 Grade 1A piping steel (refs 22, 23, 30, 32, 40).

### 4. `'C, wt.%'` -> `c_wt_pct`

- **Group (row 1 heading):** Material Composition (wt.%)
- **Unit:** wt.%  |  **Type:** numeric
- **Meaning:** Mass fraction of C in the material, in weight percent, as reported by the source publication.
- **Authors' description** (Column Descriptions sheet, entry `'C (wt.%)'`): Weight percentage of the element in the material
- **Filled:** 4596/4775 all records (96.3%); 3908/4062 ferritic records (96.2%) -> complete or nearly complete
- **Distinct values (all records):** 50
- **Range:** all records 0.002 to 0.5; ferritic records 0.08 to 0.5
- **Values with counts:** (numeric; more than 25 distinct values - see range)
- **Notes / flags:** Heat (melt) chemistry repeated on every specimen record of that heat. A blank means 'not reported', not zero.

### 5. `'Si, wt.%'` -> `si_wt_pct`

- **Group (row 1 heading):** Material Composition (wt.%)
- **Unit:** wt.%  |  **Type:** numeric
- **Meaning:** Mass fraction of Si in the material, in weight percent, as reported by the source publication.
- **Authors' description** (Column Descriptions sheet, entry `'Si (wt.%)'`): Weight percentage of the element in the material
- **Filled:** 3567/4775 all records (74.7%); 2916/4062 ferritic records (71.8%) -> partially populated
- **Distinct values (all records):** 62
- **Range:** all records 0.02 to 1.22; ferritic records 0.075 to 0.53
- **Values with counts:** (numeric; more than 25 distinct values - see range)
- **Notes / flags:** Heat (melt) chemistry repeated on every specimen record of that heat. A blank means 'not reported', not zero.

### 6. `'Mn, wt.%'` -> `mn_wt_pct`

- **Group (row 1 heading):** Material Composition (wt.%)
- **Unit:** wt.%  |  **Type:** numeric
- **Meaning:** Mass fraction of Mn in the material, in weight percent, as reported by the source publication.
- **Authors' description** (Column Descriptions sheet, entry `'Mn (wt.%)'`): Weight percentage of the element in the material
- **Filled:** 4493/4775 all records (94.1%); 3794/4062 ferritic records (93.4%) -> partially populated
- **Distinct values (all records):** 80
- **Range:** all records 0.01 to 14; ferritic records 0.01 to 1.55
- **Values with counts:** (numeric; more than 25 distinct values - see range)
- **Notes / flags:** Heat (melt) chemistry repeated on every specimen record of that heat. A blank means 'not reported', not zero.

### 7. `'P, wt.%'` -> `p_wt_pct`

- **Group (row 1 heading):** Material Composition (wt.%)
- **Unit:** wt.%  |  **Type:** numeric
- **Meaning:** Mass fraction of P in the material, in weight percent, as reported by the source publication.
- **Authors' description** (Column Descriptions sheet, entry `'P (wt.%)'`): Weight percentage of the element in the material
- **Filled:** 3360/4775 all records (70.4%); 2991/4062 ferritic records (73.6%) -> partially populated
- **Distinct values (all records):** 40
- **Range:** all records 5e-07 to 1.13; ferritic records 0.0005 to 0.33
- **Values with counts:** (numeric; more than 25 distinct values - see range)
- **Notes / flags:** Heat (melt) chemistry repeated on every specimen record of that heat. A blank means 'not reported', not zero. Some ferritic-steel records report P far above typical vessel-steel levels (see WP0 notable facts); not verified against the sources.

### 8. `'S, wt.%'` -> `s_wt_pct`

- **Group (row 1 heading):** Material Composition (wt.%)
- **Unit:** wt.%  |  **Type:** numeric
- **Meaning:** Mass fraction of S in the material, in weight percent, as reported by the source publication.
- **Authors' description** (Column Descriptions sheet, entry `'S (wt.%)'`): Weight percentage of the element in the material
- **Filled:** 3338/4775 all records (69.9%); 2735/4062 ferritic records (67.3%) -> partially populated
- **Distinct values (all records):** 34
- **Range:** all records 0.001 to 0.035; ferritic records 0.001 to 0.035
- **Values with counts:** (numeric; more than 25 distinct values - see range)
- **Notes / flags:** Heat (melt) chemistry repeated on every specimen record of that heat. A blank means 'not reported', not zero.

### 9. `'Ni, wt.%'` -> `ni_wt_pct`

- **Group (row 1 heading):** Material Composition (wt.%)
- **Unit:** wt.%  |  **Type:** numeric
- **Meaning:** Mass fraction of Ni in the material, in weight percent, as reported by the source publication.
- **Authors' description** (Column Descriptions sheet, entry `'Ni (wt.%)'`): Weight percentage of the element in the material
- **Filled:** 4591/4775 all records (96.1%); 3884/4062 ferritic records (95.6%) -> complete or nearly complete
- **Distinct values (all records):** 108
- **Range:** all records 0.045 to 14.64; ferritic records 0.045 to 4.82
- **Values with counts:** (numeric; more than 25 distinct values - see range)
- **Notes / flags:** Heat (melt) chemistry repeated on every specimen record of that heat. A blank means 'not reported', not zero.

### 10. `'Cr, wt.%'` -> `cr_wt_pct`

- **Group (row 1 heading):** Material Composition (wt.%)
- **Unit:** wt.%  |  **Type:** numeric
- **Meaning:** Mass fraction of Cr in the material, in weight percent, as reported by the source publication.
- **Authors' description** (Column Descriptions sheet, entry `'Cr (wt.%)'`): Weight percentage of the element in the material
- **Filled:** 4066/4775 all records (85.2%); 3359/4062 ferritic records (82.7%) -> partially populated
- **Distinct values (all records):** 83
- **Range:** all records 0.003 to 20; ferritic records 0.003 to 2.5
- **Values with counts:** (numeric; more than 25 distinct values - see range)
- **Notes / flags:** Heat (melt) chemistry repeated on every specimen record of that heat. A blank means 'not reported', not zero.

### 11. `'Mo, wt.%'` -> `mo_wt_pct`

- **Group (row 1 heading):** Material Composition (wt.%)
- **Unit:** wt.%  |  **Type:** numeric
- **Meaning:** Mass fraction of Mo in the material, in weight percent, as reported by the source publication.
- **Authors' description** (Column Descriptions sheet, entry `'Mo (wt.%)'`): Weight percentage of the element in the material
- **Filled:** 4303/4775 all records (90.1%); 3596/4062 ferritic records (88.5%) -> partially populated
- **Distinct values (all records):** 65
- **Range:** all records 0.05 to 2.8; ferritic records 0.05 to 1.5
- **Values with counts:** (numeric; more than 25 distinct values - see range)
- **Notes / flags:** Heat (melt) chemistry repeated on every specimen record of that heat. A blank means 'not reported', not zero.

### 12. `'Al, wt.%'` -> `al_wt_pct`

- **Group (row 1 heading):** Material Composition (wt.%)
- **Unit:** wt.%  |  **Type:** numeric
- **Meaning:** Mass fraction of Al in the material, in weight percent, as reported by the source publication.
- **Authors' description** (Column Descriptions sheet, entry `'Al (wt.%)'`): Weight percentage of the element in the material
- **Filled:** 951/4775 all records (19.9%); 909/4062 ferritic records (22.4%) -> sparse
- **Distinct values (all records):** 20
- **Range:** all records 0.002 to 0.35; ferritic records 0.002 to 0.35
- **Values with counts:** 0.002 (54); 0.005 (40); 0.008 (105); 0.011 (3); 0.013 (19); 0.015 (19); 0.016 (11); 0.017 (15); 0.018 (19); 0.019 (9); 0.02 (176); 0.021 (227); 0.022 (25); 0.025 (33); 0.028 (14); 0.029 (31); 0.03 (36); 0.056 (70); 0.068 (22); 0.35 (23)
- **Notes / flags:** Heat (melt) chemistry repeated on every specimen record of that heat. A blank means 'not reported', not zero.

### 13. `'N, wt.%'` -> `n_wt_pct`

- **Group (row 1 heading):** Material Composition (wt.%)
- **Unit:** wt.%  |  **Type:** numeric
- **Meaning:** Mass fraction of N in the material, in weight percent, as reported by the source publication.
- **Authors' description** (Column Descriptions sheet, entry `'N (wt.%)'`): Weight percentage of the element in the material
- **Filled:** 918/4775 all records (19.2%); 426/4062 ferritic records (10.5%) -> sparse
- **Distinct values (all records):** 23
- **Range:** all records 0.002 to 0.17; ferritic records 0.006 to 0.01
- **Values with counts:** 0.002 (1); 0.004 (20); 0.005 (8); 0.006 (227); 0.008 (23); 0.009 (108); 0.01 (68); 0.02 (2); 0.031 (13); 0.035 (4); 0.041 (16); 0.047 (69); 0.048 (3); 0.05 (16); 0.057 (9); 0.064 (9); 0.075 (4); 0.0838 (145); 0.09 (3); 0.102 (137); 0.107 (9); 0.14 (6); 0.17 (18)
- **Notes / flags:** Heat (melt) chemistry repeated on every specimen record of that heat. A blank means 'not reported', not zero.

### 14. `'Ti, wt.%'` -> `ti_wt_pct`

- **Group (row 1 heading):** Material Composition (wt.%)
- **Unit:** wt.%  |  **Type:** numeric
- **Meaning:** Mass fraction of Ti in the material, in weight percent, as reported by the source publication.
- **Authors' description** (Column Descriptions sheet, entry `'Ti (wt.%)'`): Weight percentage of the element in the material
- **Filled:** 367/4775 all records (7.7%); 320/4062 ferritic records (7.9%) -> very sparse (unusable for dataset-wide analysis)
- **Distinct values (all records):** 10
- **Range:** all records 0.001 to 0.42; ferritic records 0.001 to 0.013
- **Values with counts:** 0.001 (54); 0.0021 (3); 0.009 (2); 0.01 (265); 0.011 (10); 0.013 (6); 0.019 (6); 0.04 (1); 0.38 (14); 0.42 (6)
- **Notes / flags:** Heat (melt) chemistry repeated on every specimen record of that heat. A blank means 'not reported', not zero.

### 15. `'Fe, wt.%'` -> `fe_wt_pct`

- **Group (row 1 heading):** Material Composition (wt.%)
- **Unit:** wt.%  |  **Type:** numeric
- **Meaning:** Mass fraction of Fe in the material, in weight percent, as reported by the source publication.
- **Authors' description** (Column Descriptions sheet, entry `'Fe (wt.%)'`): Weight percentage of the element in the material
- **Filled:** 4615/4775 all records (96.6%); 3908/4062 ferritic records (96.2%) -> complete or nearly complete
- **Distinct values (all records):** 172
- **Range:** all records 53.028 to 98.3159; ferritic records 92.266 to 98.3159
- **Values with counts:** (numeric; more than 25 distinct values - see range)
- **Notes / flags:** Heat (melt) chemistry repeated on every specimen record of that heat. A blank means 'not reported', not zero. Derived, not measured, in many records: the descriptor states that when sources reported iron as 'balance' the authors computed it by subtracting all other reported elements [descriptor].

### 16. `'Nb, wt.%'` -> `nb_wt_pct`

- **Group (row 1 heading):** Material Composition (wt.%)
- **Unit:** wt.%  |  **Type:** numeric
- **Meaning:** Mass fraction of Nb in the material, in weight percent, as reported by the source publication.
- **Authors' description** (Column Descriptions sheet, entry `'Nb (wt.%)'`): Weight percentage of the element in the material
- **Filled:** 113/4775 all records (2.4%); 92/4062 ferritic records (2.3%) -> very sparse (unusable for dataset-wide analysis)
- **Distinct values (all records):** 8
- **Range:** all records 0.004 to 0.041; ferritic records 0.005 to 0.032
- **Values with counts:** 0.004 (6); 0.005 (54); 0.006 (3); 0.01 (19); 0.014 (6); 0.02 (1); 0.032 (22); 0.041 (2)
- **Notes / flags:** Heat (melt) chemistry repeated on every specimen record of that heat. A blank means 'not reported', not zero.

### 17. `'B, wt.%'` -> `b_wt_pct`

- **Group (row 1 heading):** Material Composition (wt.%)
- **Unit:** wt.%  |  **Type:** numeric
- **Meaning:** Mass fraction of B in the material, in weight percent, as reported by the source publication.
- **Authors' description** (Column Descriptions sheet, entry `'B (wt.%)'`): Weight percentage of the element in the material
- **Filled:** 393/4775 all records (8.2%); 356/4062 ferritic records (8.8%) -> very sparse (unusable for dataset-wide analysis)
- **Distinct values (all records):** 6
- **Range:** all records 0.0004 to 0.003; ferritic records 0.0004 to 0.0008
- **Values with counts:** 0.0004 (265); 0.0005 (13); 0.0006 (68); 0.0008 (23); 0.001 (4); 0.003 (20)
- **Notes / flags:** Heat (melt) chemistry repeated on every specimen record of that heat. A blank means 'not reported', not zero.

### 18. `'Cu, wt.%'` -> `cu_wt_pct`

- **Group (row 1 heading):** Material Composition (wt.%)
- **Unit:** wt.%  |  **Type:** numeric
- **Meaning:** Mass fraction of Cu in the material, in weight percent, as reported by the source publication.
- **Authors' description** (Column Descriptions sheet, entry `'Cu (wt.%)'`): Weight percentage of the element in the material
- **Filled:** 2820/4775 all records (59.1%); 2504/4062 ferritic records (61.6%) -> partially populated
- **Distinct values (all records):** 29
- **Range:** all records 0.002 to 0.49; ferritic records 0.002 to 0.3
- **Values with counts:** (numeric; more than 25 distinct values - see range)
- **Notes / flags:** Heat (melt) chemistry repeated on every specimen record of that heat. A blank means 'not reported', not zero.

### 19. `'V, wt.%'` -> `v_wt_pct`

- **Group (row 1 heading):** Material Composition (wt.%)
- **Unit:** wt.%  |  **Type:** numeric
- **Meaning:** Mass fraction of V in the material, in weight percent, as reported by the source publication.
- **Authors' description** (Column Descriptions sheet, entry `'V (wt.%)'`): Weight percentage of the element in the material
- **Filled:** 1471/4775 all records (30.8%); 1449/4062 ferritic records (35.7%) -> sparse
- **Distinct values (all records):** 19
- **Range:** all records 0.001 to 0.061; ferritic records 0.001 to 0.052
- **Values with counts:** 0.001 (227); 0.002 (135); 0.003 (140); 0.004 (262); 0.005 (108); 0.006 (38); 0.01 (151); 0.02 (126); 0.022 (21); 0.03 (48); 0.034 (6); 0.039 (16); 0.04 (11); 0.045 (13); 0.048 (39); 0.049 (9); 0.05 (99); 0.052 (20); 0.061 (2)
- **Notes / flags:** Heat (melt) chemistry repeated on every specimen record of that heat. A blank means 'not reported', not zero.

### 20. `'Zr, wt.%'` -> `zr_wt_pct`

- **Group (row 1 heading):** Material Composition (wt.%)
- **Unit:** wt.%  |  **Type:** numeric
- **Meaning:** Mass fraction of Zr in the material, in weight percent, as reported by the source publication.
- **Authors' description** (Column Descriptions sheet, entry `'Zr (wt.%)'`): Weight percentage of the element in the material
- **Filled:** 250/4775 all records (5.2%); 250/4062 ferritic records (6.2%) -> very sparse (unusable for dataset-wide analysis)
- **Distinct values (all records):** 1
- **Range:** all records 0.001 to 0.001; ferritic records 0.001 to 0.001
- **Values with counts:** 0.001 (250)
- **Notes / flags:** Heat (melt) chemistry repeated on every specimen record of that heat. A blank means 'not reported', not zero.

### 21. `'W, wt.%'` -> `w_wt_pct`

- **Group (row 1 heading):** Material Composition (wt.%)
- **Unit:** wt.%  |  **Type:** numeric
- **Meaning:** Mass fraction of W in the material, in weight percent, as reported by the source publication.
- **Authors' description** (Column Descriptions sheet, entry `'W (wt.%)'`): Weight percentage of the element in the material
- **Filled:** 267/4775 all records (5.6%); 250/4062 ferritic records (6.2%) -> very sparse (unusable for dataset-wide analysis)
- **Distinct values (all records):** 3
- **Range:** all records 0.01 to 0.06; ferritic records 0.01 to 0.01
- **Values with counts:** 0.01 (250); 0.03 (11); 0.06 (6)
- **Notes / flags:** Heat (melt) chemistry repeated on every specimen record of that heat. A blank means 'not reported', not zero.

### 22. `'Sn, wt.%'` -> `sn_wt_pct`

- **Group (row 1 heading):** Material Composition (wt.%)
- **Unit:** wt.%  |  **Type:** numeric
- **Meaning:** Mass fraction of Sn in the material, in weight percent, as reported by the source publication.
- **Authors' description** (Column Descriptions sheet, entry `'Sn (wt.%)'`): Weight percentage of the element in the material
- **Filled:** 489/4775 all records (10.2%); 489/4062 ferritic records (12.0%) -> sparse
- **Distinct values (all records):** 6
- **Range:** all records 0.0018 to 0.009; ferritic records 0.0018 to 0.009
- **Values with counts:** 0.0018 (23); 0.0025 (49); 0.0035 (19); 0.004 (144); 0.006 (27); 0.009 (227)
- **Notes / flags:** Heat (melt) chemistry repeated on every specimen record of that heat. A blank means 'not reported', not zero.

### 23. `'Co, wt.%'` -> `co_wt_pct`

- **Group (row 1 heading):** Material Composition (wt.%)
- **Unit:** wt.%  |  **Type:** numeric
- **Meaning:** Mass fraction of Co in the material, in weight percent, as reported by the source publication.
- **Authors' description** (Column Descriptions sheet, entry `'Co (wt.%)'`): Weight percentage of the element in the material
- **Filled:** 405/4775 all records (8.5%); 372/4062 ferritic records (9.2%) -> very sparse (unusable for dataset-wide analysis)
- **Distinct values (all records):** 6
- **Range:** all records 0.008 to 0.15; ferritic records 0.008 to 0.13
- **Values with counts:** 0.008 (23); 0.01 (240); 0.017 (95); 0.12 (11); 0.13 (27); 0.15 (9)
- **Notes / flags:** Heat (melt) chemistry repeated on every specimen record of that heat. A blank means 'not reported', not zero.

### 24. `'O, wt,%'` -> `o_wt_pct`

- **Group (row 1 heading):** Material Composition (wt.%)
- **Unit:** wt.%  |  **Type:** numeric
- **Meaning:** Mass fraction of O in the material, in weight percent, as reported by the source publication.
- **Authors' description** (Column Descriptions sheet, entry `'O (wt.%)'`): Weight percentage of the element in the material
- **Filled:** 331/4775 all records (6.9%); 23/4062 ferritic records (0.6%) -> very sparse (unusable for dataset-wide analysis)
- **Distinct values (all records):** 8
- **Range:** all records 0.003 to 0.0463; ferritic records 0.003 to 0.003
- **Values with counts:** 0.003 (23); 0.0043 (13); 0.0145 (4); 0.0207 (137); 0.0224 (145); 0.0233 (3); 0.042 (3); 0.0463 (3)
- **Notes / flags:** Heat (melt) chemistry repeated on every specimen record of that heat. A blank means 'not reported', not zero. Header typo in the workbook: 'wt,%' (comma).

### 25. `'Ta, wt.%'` -> `ta_wt_pct`

- **Group (row 1 heading):** Material Composition (wt.%)
- **Unit:** wt.%  |  **Type:** numeric
- **Meaning:** Mass fraction of Ta in the material, in weight percent, as reported by the source publication.
- **Authors' description** (Column Descriptions sheet, entry `'Ta (wt.%)'`): Weight percentage of the element in the material
- **Filled:** 27/4775 all records (0.6%); 27/4062 ferritic records (0.7%) -> very sparse (unusable for dataset-wide analysis)
- **Distinct values (all records):** 1
- **Range:** all records 0.01 to 0.01; ferritic records 0.01 to 0.01
- **Values with counts:** 0.01 (27)
- **Notes / flags:** Heat (melt) chemistry repeated on every specimen record of that heat. A blank means 'not reported', not zero.

### 26. `'As, wt%'` -> `as_wt_pct`

- **Group (row 1 heading):** Material Composition (wt.%)
- **Unit:** wt.%  |  **Type:** numeric
- **Meaning:** Mass fraction of As in the material, in weight percent, as reported by the source publication.
- **Authors' description** (Column Descriptions sheet, entry `'As (wt.%)'`): Weight percentage of the element in the material
- **Filled:** 42/4775 all records (0.9%); 42/4062 ferritic records (1.0%) -> very sparse (unusable for dataset-wide analysis)
- **Distinct values (all records):** 1
- **Range:** all records 0.015 to 0.015; ferritic records 0.015 to 0.015
- **Values with counts:** 0.015 (42)
- **Notes / flags:** Heat (melt) chemistry repeated on every specimen record of that heat. A blank means 'not reported', not zero. Header typo in the workbook: 'wt%'.

### 27. `'Sb, wt.%'` -> `sb_wt_pct`

- **Group (row 1 heading):** Material Composition (wt.%)
- **Unit:** wt.%  |  **Type:** numeric
- **Meaning:** Mass fraction of Sb in the material, in weight percent, as reported by the source publication.
- **Authors' description** (Column Descriptions sheet, entry `'Sb (wt.%)'`): Weight percentage of the element in the material
- **Filled:** 42/4775 all records (0.9%); 42/4062 ferritic records (1.0%) -> very sparse (unusable for dataset-wide analysis)
- **Distinct values (all records):** 1
- **Range:** all records 0.0041 to 0.0041; ferritic records 0.0041 to 0.0041
- **Values with counts:** 0.0041 (42)
- **Notes / flags:** Heat (melt) chemistry repeated on every specimen record of that heat. A blank means 'not reported', not zero.

### 28. `'Manufacturer'` -> `manufacturer`

- **Group (row 1 heading):** Manufacturing and Treatment Information
- **Unit:** none  |  **Type:** text
- **Meaning:** Producer of the material, or in some rows a production route.
- **Authors' description** (Column Descriptions sheet, entry `'Manufacturer'`): Manufacturer of the specimen
- **Filled:** 489/4775 all records (10.2%); 458/4062 ferritic records (11.3%) -> sparse
- **Distinct values (all records):** 15
- **Values with counts:** 'HANJUNG (Korea Heavy Industries & Construction Co., Ltd)' (105); 'Electric Power Research Institute' (65); 'Mandrel Forging Process' (53); 'Addative Manufacturing (LPDED)' (52); 'Heavy Section Steel Technology (HSST)' (45); 'Industeel France' (34); 'CFHI China' (33); 'McInnes Steel Co.' (29); 'Earle M. Jorgenson Co.' (21); 'G. & W. Lenape Force Div' (21); 'iGo3D GmbH' (18); 'Renishaw plc.' (6); 'ACESITA' (3); 'Imam Khomeini petrochemical plant' (2); 'EOS' (2)
- **Notes / flags:** Mixed meanings: companies (e.g. HANJUNG, Industeel), research programmes (EPRI, HSST) and processes ('Mandrel Forging Process', additive manufacturing by laser powder directed energy deposition).

### 29. `'Treatment'` -> `treatment`

- **Group (row 1 heading):** Manufacturing and Treatment Information
- **Unit:** none  |  **Type:** text
- **Meaning:** Free-text description of processing or conditioning applied to the material: heat treatments, intercritical heat treatment, post-weld heat treatment (PWHT), step cooling, pre-strain, shock-wave hardening, or simulated weld heat-affected-zone (HAZ) thermal cycles.
- **Authors' description** (Column Descriptions sheet, entry `'Treatment'`): Treatment methods used for the material, such as ageing, austenitization, etc.
- **Filled:** 2470/4775 all records (51.7%); 1916/4062 ferritic records (47.2%) -> sparse
- **Distinct values (all records):** 49
- **Values with counts:** 'Heat Treatment' (1645); 'Intercritical Heat Treatment' (122); 'Austenitization' (65); 'Pre-strained 10%' (45); 'Hot Rolled + Heat Treated' (40); 'Post Weld Heat Treatment' (33); 'Heat Treatment (different Cooling Rates)' (33); 'Step cooling' (30); 'Step Cooling' (27); 'Different Quenceing Rate' (27); 'Solution Annneal + HIP' (27); 'Conventioanal hot pierced ingots + Silicon-killing' (25); 'Conventioanal hot pierced ingots + Vacuum carbon deoxidation' (24); 'Heat Treatment + PWHT @ 610C' (19); 'Conventioanal hot pierced ingots + Modified Vacuum carbon deoxidation' (19); 'Heat Treatment + PWHT @ 580C' (18); 'Ageing' (18); ' 40% Cold worked' (15); 'Heat Treatment + Bulk Metal' (15); 'Shock Wave Hardening (Bottom-Surface)' (14); 'Solution Treated' (14); 'Hot Isostatic Press' (11); 'Heat Treatment + ICIC + PWHT' (11); 'Shock Wave Hardening (Top-Surface)' (11); 'Heat Treatment + SCSC + PWHT' (10); 'Heat Treatment + SCCG + PWHT' (10); 'Heat Treatment + FGCG + PWHT' (10); 'Heat Treatment + FGCG' (10); 'Heat Treatment + ICCG' (10); 'Heat Treatment + SCSC' (9); 'Heat Treatment + ICCG + PWHT' (9); 'Heat Treatment + FGFG + PWHT' (8); 'Heat Treatment + SCCG' (8); 'Heat Treatment + CGCG' (8); 'Solution Annealing' (8); 'Heat Treatment + CGCG + PWHT' (8); 'Heat Treatment + FGFG' (7); 'Heat Treatment twice' (7); 'Heat Treatment + ICIC' (7); 'Ultrasonic Impact Treatment' (6); 'Electron Beam Welded' (6); 'Friction Stir Welding' (5); 'hot isostatic press' (5); ' 20% Cold worked' (3); '20% Cold worked' (3); 'Cold Rolled' (2); 'Aging w/ bi-Metallic Sodium' (1); 'Thermally Aged' (1); 'Sodium Exposed' (1)
- **Notes / flags:** Codes CGCG, FGCG, ICCG, SCCG, FGFG, ICIC, SCSC (ref 15) are read as simulated two-pass HAZ sub-zones (CG coarse-grained, FG fine-grained, IC intercritical, SC subcritical). This reading is ours; the dataset does not define them.

### 30. `'Post Treatment Temperature (ºC)'` -> `post_treatment_temp_c`

- **Group (row 1 heading):** Manufacturing and Treatment Information
- **Unit:** °C  |  **Type:** numeric
- **Meaning:** Temperature of a heat-treatment step associated with the Treatment entry.
- **Authors' description** (Column Descriptions sheet, entry `'Post Treatment Temperature (C)'`): Temperature applied after the treatment
- **Filled:** 2357/4775 all records (49.4%); 1846/4062 ferritic records (45.4%) -> sparse
- **Distinct values (all records):** 49
- **Range:** all records 200 to 1380; ferritic records 200 to 940
- **Values with counts:** (numeric; more than 25 distinct values - see range)
- **Notes / flags:** Ambiguous: the authors describe it only as 'Temperature applied after the treatment'. Whether it is a tempering, PWHT, ageing or austenitizing temperature varies by source and is not recorded. Header uses 'º' (U+00BA), not '°'.

### 31. `'Post Treatment Time (h)'` -> `post_treatment_time_h`

- **Group (row 1 heading):** Manufacturing and Treatment Information
- **Unit:** h  |  **Type:** numeric
- **Meaning:** Duration of that heat-treatment step, in hours.
- **Authors' description** (Column Descriptions sheet, entry `'Post Treatment Time (h)'`): Time duration of the post treatment process
- **Filled:** 2348/4775 all records (49.2%); 1846/4062 ferritic records (45.4%) -> sparse
- **Distinct values (all records):** 78
- **Range:** all records 0.139752 to 175000; ferritic records 1 to 10000
- **Values with counts:** (numeric; more than 25 distinct values - see range)
- **Notes / flags:** Same ambiguity as the post-treatment temperature. The longest times belong to thermal ageing of stainless steel.

### 32. `'Cooling'` -> `cooling_method`

- **Group (row 1 heading):** Manufacturing and Treatment Information
- **Unit:** none  |  **Type:** text
- **Meaning:** Cooling method used after heat treatment when the material was produced (e.g. air cooled, water quenched, furnace cooled).
- **Authors' description** (Column Descriptions sheet, entry `'Cooling'`): Cooling method for the specimen preparation
- **Filled:** 1466/4775 all records (30.7%); 1417/4062 ferritic records (34.9%) -> sparse
- **Distinct values (all records):** 9
- **Values with counts:** 'Air Cooled' (904); 'Quenched' (159); 'Furnace Cooling' (113); 'Water Quenched' (83); 'Austenitizing-Water Quenching' (68); 'Air Quenched' (66); 'Step Cooling' (54); 'Contineous Cooling' (12); 'water quenched' (7)
- **Notes / flags:** Refers to material processing, not to how specimens were brought to test temperature. In the Column Descriptions sheet this entry is listed out of order (row 49).

### 33. `'Cooling Rate (ºC/min)'` -> `cooling_rate_c_per_min`

- **Group (row 1 heading):** Manufacturing and Treatment Information
- **Unit:** °C/min  |  **Type:** numeric
- **Meaning:** Rate of temperature decrease during that cooling step.
- **Authors' description** (Column Descriptions sheet, entry `'Cooling Rate (K/min)'`): The rate at which the temperature of the material decreases during the cooling process
- **Filled:** 324/4775 all records (6.8%); 319/4062 ferritic records (7.9%) -> very sparse (unusable for dataset-wide analysis)
- **Distinct values (all records):** 12
- **Range:** all records 0.05 to 966; ferritic records 0.05 to 966
- **Values with counts:** 0.05 (25); 0.11 (12); 0.47 (20); 4.4 (27); 5 (5); 16 (23); 20 (50); 26 (14); 60 (27); 99 (53); 100 (55); 966 (13)
- **Notes / flags:** The header says °C/min and the Column Descriptions sheet says K/min. For a rate the two are numerically identical (a change of 1 °C equals a change of 1 K), so no conversion is needed.

### 34. `'Miocrostructure'` -> `microstructure`

- **Group (row 1 heading):** Manufacturing and Treatment Information
- **Unit:** none  |  **Type:** text
- **Meaning:** Microstructure reported by the source (e.g. tempered bainite, tempered martensite).
- **Authors' description** (Column Descriptions sheet, entry `'Microstructure'`): Microstructure of the material
- **Filled:** 641/4775 all records (13.4%); 582/4062 ferritic records (14.3%) -> sparse
- **Distinct values (all records):** 14
- **Values with counts:** 'Tempered Martensite' (167); 'Baintic Structure' (96); 'Bainite' (63); 'Baintie/Martensite' (53); 'Martensite/Tempered Martensite' (52); 'Ferrite/Perarlite/Tempered Bainite' (40); 'Martensite' (39); 'Ferrite/Tempered Bainite' (25); 'Austenitic' (25); 'Tempered bainite' (19); 'Austenite/Delta Ferrite' (18); 'Austenite/Ferrite' (16); 'Tempered Bainite' (15); 'Cr-rich carbides' (13)
- **Notes / flags:** Header misspelled in the workbook.

### 35. `'Morphology'` -> `morphology`

- **Group (row 1 heading):** Manufacturing and Treatment Information
- **Unit:** none  |  **Type:** text
- **Meaning:** Morphology of the microstructure (e.g. equiaxed, elongated, columnar).
- **Authors' description** (Column Descriptions sheet, entry `'Morphology '`): Morphology of the microstructure
- **Filled:** 43/4775 all records (0.9%); 0/4062 ferritic records (0.0%) -> very sparse (unusable for dataset-wide analysis)
- **Distinct values (all records):** 7
