Repository: tjsingh143/NNL-Charpy-Test-Matrix-Study

# Charpy Transition Temperature Uncertainty and Test Matrix Study

An analysis of published Charpy V-notch test data for reactor pressure vessel (RPV) steels. No Charpy tests were performed for
this project; all measurements come from the published dataset credited below.

## Research question

A reactor pressure vessel surveillance capsule holds a small, fixed volume of irradiated material. It can be spent on a few
full-size Charpy specimens or on many miniature ones. **Which choice gives a better-determined ductile-to-brittle transition
temperature once both curve-fitting uncertainty and sub-size-to-full-size correction uncertainty are counted?**
Full requirements: `PROJECT_BRIEF.md`.

File: outputs/wp6/monte_carlo_stability_summary.md
# Bounded D-107 paired verification

SYNTHETIC (Monte Carlo test-matrix study; not published measurements)

Paired Monte Carlo stability completion (D-127): 63 arms at R = 4,000 on the independent stability stream; 16 CENTRAL A5/G5 pairs and 30 supplemental T3 pairs. Changed CENTRAL labels: 0 (original D-107 subset: 0 of 11). Changed supplemental labels: 1. Eligibility changes: 0.

Label changes: T3 U, k=4, SD=20: FULL-SIZE WINS -> PRACTICALLY TIED. The eight SD* estimates move by at most 0.882 deg C; 8 of 8 are within their grid spacing. Budget-crossing boundary changes: C: below grid -> 4.000981 (bracketed). All paired RMSE-difference movements are below their original tau: True; the maximum is 0.941 deg C. CENTRAL labels are unchanged. Every tested label unchanged: False. Accepted R = 1,000 results and thresholds are not replaced.

See monte_carlo_stability_selection.csv, monte_carlo_stability_cells.csv, monte_carlo_stability_paired.csv and monte_carlo_stability_thresholds.csv for the exact arms, paired batch and bootstrap SEs, availability, labels and numerical/practical brackets. The original monte_carlo_stability.csv remains the eleven-arm single-arm RMSE diagnostic; it did not by itself verify paired labels.

File: outputs/wp0/data_dictionary.md (part 2 of 2)
# Data dictionary - Charpy impact test dataset
- **Values with counts:** 'Equiaxed' (14); 'Elongated' (10); 'columnar' (6); 'Dentritic Ferrite' (5); 'Cellular/Columnar' (4); 'Dentritic' (3); 'Columnar' (1)

### 36. `'Grain size (um)'` -> `grain_size_um`

- **Group (row 1 heading):** Manufacturing and Treatment Information
- **Unit:** µm  |  **Type:** numeric
- **Meaning:** Grain size in micrometres.
- **Authors' description** (Column Descriptions sheet, entry `'Grain size (um)'`): Grain size of the material
- **Filled:** 387/4775 all records (8.1%); 345/4062 ferritic records (8.5%) -> very sparse (unusable for dataset-wide analysis)
- **Distinct values (all records):** 13
- **Range:** all records 5 to 125; ferritic records 5 to 30
- **Values with counts:** 5 (52); 10 (162); 15 (2); 17 (2); 25 (95); 28 (4); 30 (36); 35.8 (2); 36.4 (2); 45.1 (2); 58 (18); 60 (2); 125 (8)
- **Notes / flags:** Which grain (prior-austenite or ferrite) and which measurement method are not recorded.

### 37. `'Irradiated Specimen'` -> `irradiated`

- **Group (row 1 heading):** Irradiation Conditions
- **Unit:** none  |  **Type:** text
- **Meaning:** Whether the material had been neutron-irradiated before the Charpy test ('Yes'/'No').
- **Authors' description** (Column Descriptions sheet, entry `'Irradiated Specimen'`): Whether the material is irradiated or not
- **Filled:** 4775/4775 all records (100.0%); 4062/4062 ferritic records (100.0%) -> complete or nearly complete
- **Distinct values (all records):** 2
- **Values with counts:** 'No' (4336); 'Yes' (439)
- **Notes / flags:** The later release changes this field for several references, mostly without adding fluence (counts in the dataset version comparison). Irradiation status is therefore uncertain for those references (D-021).

### 38. `'Irradiation Dose (n/cm^2)'` -> `fluence_n_per_cm2`

- **Group (row 1 heading):** Irradiation Conditions
- **Unit:** n/cm²  |  **Type:** numeric
- **Meaning:** Neutron fluence: the number of neutrons that passed through each square centimetre of material during irradiation.
- **Authors' description** (Column Descriptions sheet, entry `'Irradiation Dose (n/cm^2)'`): Irradiation dose applied to the charpy specimen 
- **Filled:** 439/4775 all records (9.2%); 429/4062 ferritic records (10.6%) -> sparse
- **Distinct values (all records):** 19
- **Range:** all records 6.2e+17 to 1e+20; ferritic records 6.2e+17 to 1e+20
- **Values with counts:** 6.2e+17 (6); 1.3e+18 (75); 2.3e+18 (10); 2.7e+18 (12); 3.9e+18 (6); 1e+19 (72); 1.3e+19 (26); 1.48e+19 (13); 1.6e+19 (64); 1.75e+19 (11); 2.34e+19 (4); 2.52e+19 (9); 2.7e+19 (26); 2.8e+19 (20); 3e+19 (13); 3.1e+19 (10); 3.4e+19 (19); 8e+19 (28); 1e+20 (15)
- **Notes / flags:** Called 'dose' in the workbook, but n/cm² is the unit of fluence. The neutron-energy threshold (ASTM E900 uses E > 1 MeV) is not stated, nor are flux, spectrum or irradiation facility (D-011). Some cells are Excel formulas such as =(3*10^19); their stored results were verified in WP0 (D-004).

### 39. `'Irradiation Temperature (ºC)'` -> `irradiation_temp_c`

- **Group (row 1 heading):** Irradiation Conditions
- **Unit:** °C  |  **Type:** numeric
- **Meaning:** Temperature of the material during irradiation.
- **Authors' description** (Column Descriptions sheet, entry `'Irradiation Temperature (C)'`): Irradiation temperature during the irradiation process
- **Filled:** 294/4775 all records (6.2%); 294/4062 ferritic records (7.2%) -> very sparse (unusable for dataset-wide analysis)
- **Distinct values (all records):** 6
- **Range:** all records 149 to 290; ferritic records 149 to 290
- **Values with counts:** 149 (21); 150 (72); 200 (19); 269.85 (19); 288 (102); 290 (61)
- **Notes / flags:** Missing for part of the irradiated records (count in WP0 notable facts).

### 40. `'Irradiation Time (hours)'` -> `irradiation_time_h`

- **Group (row 1 heading):** Irradiation Conditions
- **Unit:** h  |  **Type:** numeric
- **Meaning:** Duration of irradiation.
- **Authors' description** (Column Descriptions sheet, entry `'Irradiation Time (hours)'`): Irradiation time of the irradiation process
- **Filled:** 64/4775 all records (1.3%); 64/4062 ferritic records (1.6%) -> very sparse (unusable for dataset-wide analysis)
- **Distinct values (all records):** 1
- **Range:** all records 672 to 672; ferritic records 672 to 672
- **Values with counts:** 672 (64)
- **Notes / flags:** Very sparsely reported (see fill rate and distinct values).

### 41. `'Length (mm)'` -> `length_mm`

- **Group (row 1 heading):** Specimen Dimensions
- **Unit:** mm  |  **Type:** numeric
- **Meaning:** Overall specimen length L (55 mm for the standard Charpy specimen).
- **Authors' description** (Column Descriptions sheet, entry `'Length (mm)'`): Gauge length of the specimen
- **Filled:** 4690/4775 all records (98.2%); 4007/4062 ferritic records (98.6%) -> complete or nearly complete
- **Distinct values (all records):** 7
- **Range:** all records 20 to 70; ferritic records 20 to 55
- **Values with counts:** 20 (336); 23.6 (151); 24.1 (66); 27.5 (27); 50 (3); 55 (4103); 70 (4)
- **Notes / flags:** The Column Descriptions sheet calls this 'gauge length', a tensile-test term; for a Charpy bar it is the overall length.

### 42. `'Width (mm)'` -> `width_mm`

- **Group (row 1 heading):** Specimen Dimensions
- **Unit:** mm  |  **Type:** numeric
- **Meaning:** Width W: distance between the notched face and the opposite face, i.e. the dimension in which the notch is cut and the crack grows. The ligament (material left below the notch) is W minus the notch depth.
- **Authors' description** (Column Descriptions sheet, entry `'Width (mm)'`): Width of the specimen
- **Filled:** 4690/4775 all records (98.2%); 4007/4062 ferritic records (98.6%) -> complete or nearly complete
- **Distinct values (all records):** 8
- **Range:** all records 1.5 to 20; ferritic records 1.5 to 10
- **Values with counts:** 1.5 (100); 2.5 (64); 3.33 (215); 4.8 (66); 5 (135); 10 (4102); 11 (4); 20 (4)
- **Notes / flags:** Matches ISO 148-1:2016 §3.2.1 and the descriptor's notation B(W-A)^2. ISO 148 editions before 2016 called this dimension 'height', so older source papers may use the opposite name. Data are consistent with the 2016 meaning: every 2 mm notch is paired with W = 10 mm (D-008).

### 43. `'Thickness (mm)'` -> `thickness_mm`

- **Group (row 1 heading):** Specimen Dimensions
- **Unit:** mm  |  **Type:** numeric
- **Meaning:** Thickness B: dimension parallel to the notch, perpendicular to W. This is the dimension reduced in standard sub-size specimens (e.g. 55 x 10 x 5 mm).
- **Authors' description** (Column Descriptions sheet, entry `'Thickness (mm)'`): Thickness of the specimen
- **Filled:** 4690/4775 all records (98.2%); 4007/4062 ferritic records (98.6%) -> complete or nearly complete
- **Distinct values (all records):** 8
- **Range:** all records 1.5 to 11; ferritic records 1.5 to 10
- **Values with counts:** 1.5 (100); 2.5 (66); 3.33 (223); 4.8 (66); 5 (218); 6 (8); 10 (4005); 11 (4)
- **Notes / flags:** Matches ISO 148-1:2016 §3.2.2. ISO 148 editions before 2016 called this dimension 'width' (D-008).

### 44. `'Notch Depth (mm)'` -> `notch_depth_mm`

- **Group (row 1 heading):** Specimen Dimensions
- **Unit:** mm  |  **Type:** numeric
- **Meaning:** Depth of the notch measured from the notched face (2 mm for the standard V-notch specimen).
- **Authors' description** (Column Descriptions sheet, entry `'Notch Depth (mm)'`): The depth of the notch cut into the specimen for fracture testing
- **Filled:** 2697/4775 all records (56.5%); 2251/4062 ferritic records (55.4%) -> partially populated
- **Distinct values (all records):** 9
- **Range:** all records 0.33 to 2; ferritic records 0.33 to 2
- **Values with counts:** 0.33 (100); 0.38 (64); 0.51 (188); 0.6 (27); 0.76 (115); 0.78 (20); 0.97 (66); 1 (2); 2 (2115)
- **Notes / flags:** Missing for many full-size records (count in WP0 notable facts); never filled in from the standard (D-016).

### 45. `'Notch Angle (deg)'` -> `notch_angle_deg`

- **Group (row 1 heading):** Specimen Dimensions
- **Unit:** degrees  |  **Type:** numeric
- **Meaning:** Included angle of the V-notch (45° standard; 30° for several miniature designs).
- **Authors' description** (Column Descriptions sheet, entry `'Notch Angle (deg)'`): The angle at the apex of the notch in the test specimen
- **Filled:** 2595/4775 all records (54.3%); 2149/4062 ferritic records (52.9%) -> partially populated
- **Distinct values (all records):** 2
- **Range:** all records 30 to 45; ferritic records 30 to 45
- **Values with counts:** 30 (514); 45 (2081)

### 46. `'Notch Root Radius (mm)'` -> `notch_root_radius_mm`

- **Group (row 1 heading):** Specimen Dimensions
- **Unit:** mm  |  **Type:** numeric
- **Meaning:** Radius at the bottom of the notch (0.25 mm standard; 0.08 mm for several miniature designs).
- **Authors' description** (Column Descriptions sheet, entry `'Notch Root Radius (mm)'`): The radius of the curved portion at the base of the notch
- **Filled:** 2562/4775 all records (53.7%); 2149/4062 ferritic records (52.9%) -> partially populated
- **Distinct values (all records):** 2
- **Range:** all records 0.08 to 0.25; ferritic records 0.08 to 0.25
- **Values with counts:** 0.08 (514); 0.25 (2048)

### 47. `'Notch Shape'` -> `notch_shape`

- **Group (row 1 heading):** Specimen Dimensions
- **Unit:** none  |  **Type:** text
- **Meaning:** Notch type. 'V' for every record that has a value.
- **Authors' description** (Column Descriptions sheet, entry `'Notch Shape'`): The geometry of the notch 
- **Filled:** 4774/4775 all records (100.0%); 4061/4062 ferritic records (100.0%) -> complete or nearly complete
- **Distinct values (all records):** 1
- **Values with counts:** 'V' (4774)
- **Notes / flags:** Blank records are listed in WP0 notable facts.

### 48. `'Test Standard'` -> `test_standard`

- **Group (row 1 heading):** Charpy Impact Test Conditions
- **Unit:** none  |  **Type:** text
- **Meaning:** Test standard cited by the source (ASTM E23 editions, JIS, GB/T 229, EN 10045-1, ASTM A370).
- **Authors' description** (Column Descriptions sheet, entry `'Test standard'`): The testing protocol or specification followed during the experiment, defined by an established standard organization 
- **Filled:** 1734/4775 all records (36.3%); 1586/4062 ferritic records (39.0%) -> sparse
- **Distinct values (all records):** 26
- **Values with counts:** 'ASTM E23' (1138); 'ASTM E23-07a' (197); 'ASTM E 23-82' (144); 'ASTM E23-08' (48); 'ASTM E 23-72' (45); 'JIS No. 4' (40); 'GB/T229-2007' (24); 'E23' (18); 'ASTM E23-07' (17); 'ASTM A370' (11); 'GB/T229-2020' (9); 'ASTM E23-18' (9); 'ASTM-E23' (8); 'ASTM E23-16a' (7); 'ASTM E23-12c' (3); 'ASTM E23-02a' (3); 'ASTM E23-05' (3); 'ASTM E23 - 12c' (2); 'EN 10045-1:1993' (1); 'EN 10045-1:1994' (1); 'EN 10045-1:1995' (1); 'EN 10045-1:1992' (1); 'EN 10045-1:1997' (1); 'EN 10045-1:1991' (1); 'EN 10045-1:1990' (1); 'EN 10045-1:1996' (1)
- **Notes / flags:** Often blank. 'EN 10045-1:1990' to ':1997' is a spreadsheet auto-fill artefact: the year increments row by row (D-024).

### 49. `'Test Temperature (C) '` -> `test_temp_c`

- **Group (row 1 heading):** Charpy Impact Test Conditions
- **Unit:** °C  |  **Type:** numeric
- **Meaning:** Temperature of the specimen at the moment of impact.
- **Authors' description** (Column Descriptions sheet, entry `'Test Temperature (C)'`): Charpy test environment temperature
- **Filled:** 4772/4775 all records (99.9%); 4062/4062 ferritic records (100.0%) -> complete or nearly complete
- **Distinct values (all records):** 3141
- **Range:** all records -273.608 to 599.783; ferritic records -196.895 to 377.551
- **Values with counts:** (numeric; more than 25 distinct values - see range)
- **Notes / flags:** Header has a trailing space. Values with many decimals (e.g. -77.0871985 °C) come from digitizing published graphs with WebPlotDigitizer [descriptor], so they carry digitization error.

### 50. `'Orientation'` -> `orientation`

- **Group (row 1 heading):** Charpy Impact Test Conditions
- **Unit:** none  |  **Type:** text
- **Meaning:** Orientation of the specimen relative to the rolling or forging direction of the product (two-letter codes such as L-T, T-L: first letter = direction normal to the crack plane, second = expected crack growth direction).
- **Authors' description** (Column Descriptions sheet, entry `'Orientation'`): Orientation of the specimen relative to the material's grain structure or rolling direction 
- **Filled:** 1282/4775 all records (26.8%); 1113/4062 ferritic records (27.4%) -> sparse
- **Distinct values (all records):** 21
- **Values with counts:** 'T-L' (508); 'L-T' (268); 'T' (172); 'L' (91); 'C-L' (80); 'V' (33); 'L-S' (22); 'H' (20); 'L-V' (14); 'S-T' (13); 'S-V' (13); 'T-S' (9); 'T-I' (9); 'WR' (7); 'P' (6); 'RW' (6); 'L-I' (3); 'D' (2); '35 degree -> WD' (2); 'BD' (2); 'WD' (2)
- **Notes / flags:** Mixed conventions: single letters (L, T) are ambiguous; weld and additive-manufacturing codes (V, H, BD, WD, RW, WR, P, D) also appear; ref 31 records say 'Direction means different here'. No merging was done.

### 51. `'Test Condition Statement '` -> `test_condition_statement`

- **Group (row 1 heading):** Charpy Impact Test Conditions
- **Unit:** none  |  **Type:** text
- **Meaning:** Free-text notes about the specimen or test: HAZ location, striking velocity, reconstituted specimen, standard reference material, hydrogen charging, welded area.
- **Authors' description** (Column Descriptions sheet, entry `'Test Condition Statement '`): Additional details about the testing environment
- **Filled:** 554/4775 all records (11.6%); 546/4062 ferritic records (13.4%) -> sparse
- **Distinct values (all records):** 14
- **Values with counts:** 'HAZ (1mm)' (82); 'HAZ (4mm)' (81); 'Testing the HAZ (Before PWHT)' (74); 'Testing the HAZ (After PWHT)' (66); 'Direction means different here' (52); '5 m/s' (48); 'HAZ' (39); '0.5 m/s' (27); 'Standard Reference Material' (20); '0.001 m/s' (20); 'Reconstituted specimen' (18); 'Reconstituted' (15); 'Hydrogen Charged' (8); 'Welded Area' (4)
- **Notes / flags:** Header has a trailing space. Contains information that changes what a record is (e.g. striking velocity 0.001 m/s, reconstituted specimens), so it is parsed into tags in WP1.

### 52. `'Impact energy (J)'` -> `energy_j`

- **Group (row 1 heading):** Charpy Impact Test Properties
- **Unit:** J  |  **Type:** numeric
- **Meaning:** Absorbed energy of one specimen: the energy the pendulum lost in breaking it, in joules.
- **Authors' description** (Column Descriptions sheet, entry `'Impact energy (J)'`): The amount of energy absorbed by the material during an impact test.
- **Filled:** 4775/4775 all records (100.0%); 4062/4062 ferritic records (100.0%) -> complete or nearly complete
- **Distinct values (all records):** 4506
- **Range:** all records 0 to 637; ferritic records 0 to 429.652
- **Values with counts:** (numeric; more than 25 distinct values - see range)
- **Notes / flags:** Mostly digitized from graphs [descriptor]. Units were converted to joules by the dataset authors; see the WP1 unit checks.

### 53. `'USE (J)'` -> `use_j_dataset`

- **Group (row 1 heading):** Charpy Impact Test Properties
- **Unit:** J  |  **Type:** numeric
- **Meaning:** Upper-shelf energy assigned by the dataset to the curve the record belongs to (same value on every record of that curve).
- **Authors' description** (Column Descriptions sheet, entry `'USE (J)'`): Upper Shelf Energy (USE), the maximum energy absorbed during the Charpy impact test
- **Filled:** 4020/4775 all records (84.2%); 4020/4062 ferritic records (99.0%) -> complete or nearly complete
- **Distinct values (all records):** 281
- **Range:** all records 0.907861 to 426.346; ferritic records 0.907861 to 426.346
- **Values with counts:** (numeric; more than 25 distinct values - see range)
- **Notes / flags:** Described only as an 'estimated value' [descriptor]; the estimation method is not documented. Slightly different values on duplicated copies of the same data suggest the dataset authors fitted it themselves. Kept for reference only (D-022).

### 54. `'DBTT (ºC)'` -> `dbtt_c_dataset`

- **Group (row 1 heading):** Charpy Impact Test Properties
- **Unit:** °C  |  **Type:** numeric
- **Meaning:** Ductile-to-brittle transition temperature assigned by the dataset to the record's curve.
- **Authors' description** (Column Descriptions sheet, entry `'DBTT (C)'`): Ductile-to-Brittle Transition Temperature (DBTT), the temperature at which the material transitions from ductile to brittle behavior
- **Filled:** 4054/4775 all records (84.9%); 4054/4062 ferritic records (99.8%) -> complete or nearly complete
- **Distinct values (all records):** 164
- **Range:** all records -138 to 202; ferritic records -138 to 202
- **Values with counts:** (numeric; more than 25 distinct values - see range)
- **Notes / flags:** The defining criterion (41 J, 50% of upper shelf, tanh mid-point, ...) is not documented. It cannot be a 41 J temperature for miniature specimens whose upper shelf is below 41 J. Kept for reference only (D-022).

### 55. `'DBTT Fitted Curve'` -> `curve_id_dataset`

- **Group (row 1 heading):** Charpy Impact Test Properties
- **Unit:** none  |  **Type:** numeric
- **Meaning:** Dataset-wide identifier of the group of records the dataset authors treated as one fitted transition curve.
- **Authors' description** (Column Descriptions sheet, entry `'DBTT Fitted Curve'`): Number of the fitted curve applied to the data for modeling or analysis
- **Filled:** 4020/4775 all records (84.2%); 4020/4062 ferritic records (99.0%) -> complete or nearly complete
- **Distinct values (all records):** 281
- **Range:** all records 1 to 281; ferritic records 1 to 281
- **Values with counts:** (numeric; more than 25 distinct values - see range)
- **Notes / flags:** Undocumented beyond 'Number of the fitted curve'. Each ID is one contiguous block within one reference and material, but some IDs mix geometries, irradiation states or treatments (flagged in WP1, D-028).
