Repository: tjsingh143/NNL-Charpy-Test-Matrix-Study

# Study report

- [Full PDF](charpy_test_matrix_study.pdf) — the typeset report.
- [Filled Markdown](report_filled.md) — the same report content, with numbers
  substituted and figure links that resolve in GitHub.
- [Plain-language explanation](PLAIN_LANGUAGE.md) — question, result, and limits.
- [Numeric claim map](claim_source_map.csv) and [constant map](constant_source_map.csv)
  — provenance for reported values.

The analysis uses published measurements and labeled synthetic validation and
Monte Carlo data. No physical Charpy tests were performed for this project.
The miniature-versus-full-size result is conditional on the tested models,

File: report/report_filled.md (part 2 of 2)
*Table 3. Fit outcomes for every curve of the primary cohort, mutually exclusive and exhaustive, ANALYSIS-DERIVED from the published measurements. No curve is silently dropped: a curve the fitter cannot resolve is reported as such.* **[ANALYSIS-DERIVED FROM PUBLISHED DATA]** *Source: `outputs/wp3/fit_outcomes.csv`.*
| outcome | curves | full-size_curves | miniature_curves |
For the median true curve at a budget of eight full-size equivalents, that threshold lies between 5.3 and 9.7 °C depending on the placement strategy — **below the 11.43 °C estimated from the matched published curves**. Across all three true curves examined it spans 1.3 to 12.3 °C. At the smallest budget the threshold is strongly strategy-dependent: 31.08, 30.71 and 17.55 °C for the anchored, model-based adaptive and uniform designs, but only 10.79 °C for the clustered one. The 11.43 °C analysis-derived correction standard deviation lies **below** the first three and **above** the clustered threshold, which is exactly the observed winner pattern: in this conditional fixed-volume scenario miniature specimens win at this budget under those three placements and not under the clustered one. Across all three true curves these thresholds span 6.2 to 36.9 °C. That is the mechanism behind the flip: the correction uncertainty sits below the relevant threshold at the smallest budget and above it thereafter. The simulated and semi-analytic thresholds agree closely, which confirms the floor arithmetic rather than merely restating it.

**Placement and prior knowledge (Q2, Q4).**

![Figure 7](../outputs/wp6/prior_error_vs_performance.png)

*Figure 7. Prior knowledge of the transition location. Error and estimator availability against the error in the assumed transition temperature, with the availability gate marked. Where a design misses the transition it is declared unusable rather than merely imprecise. Simulated programmes.* **[SYNTHETIC]** *Source: `outputs/wp6/prior_error_vs_performance.png`.*

For full-size programmes placement matters a great deal. A tightly clustered design is best when the transition is known to within a few tens of degrees and collapses when it is not, failing the availability gate rather than merely losing accuracy — it misses the transition altogether. A wide uniform design is robust and never best. A simple up-and-down staircase, spending every specimen near the criterion energy instead of on shelf anchors, outperforms the batched model-based adaptive design by a wide margin. That last finding is itself a caution: **the adaptive conclusion depends on which adaptive algorithm is used**, so no general claim about adaptive designs is made here. For miniature programmes placement barely matters, because the correction floor dominates whatever the design.

**Physical reachability, which no penalty assumption can change.** The coldest full-size-equivalent temperature a geometry can reach is liquid nitrogen plus that geometry's own temperature shift. Of the 104 real fitted curves used as truths, 22 have transitions the smallest geometry cannot reach and 2 are beyond an intermediate one. The limit bites before the hard boundary: curves reachable but close to it lose the sub-criterion specimens from too many programmes to be usable. For a cold-transition material the question is not which size is more precise but whether the smaller one can be tested at all, so feasibility failures are reported separately, never averaged into a performance number.

### 6.5 Sensitivities

*Table 7. The pre-registered sensitivity variants, all simulated. A positive median difference favours miniature specimens. The size-correction assumptions dominate; the scatter model does not.* **[SYNTHETIC]** *Source: `outputs/wp6/sensitivity_summary.csv`.*

| variant | median_delta_rmse_c | miniature_wins | full_size_wins | tied | ineligible | changes_conclusion |
| --- | --- | --- | --- | --- | --- | --- |
| V1 scatter C1-robust | -3.67 | 0 | 33 | 15 | 0 | False |
| V10 normalization S3 temperature Lucon | -3.489 | 0 | 34 | 14 | 0 | False |
| V11 normalization S5 temperature Wallin | -11.28 | 0 | 48 | 0 | 0 | False |
| V12 normalization S4 temperature Towers | -16.14 | 0 | 48 | 0 | 0 | False |
| V13 normalization S6 KLST as recorded | -2.881 | 2 | 30 | 16 | 0 | False |
| V14 specimen-level correction draw | 3.357 | 34 | 0 | 14 | 0 | True |
| V15 true LSE 6 J, analysed at 2.7 J | -3.731 | 6 | 30 | 12 | 0 | False |
| V16 T41J_true = -150 deg C | -4.679 | 0 | 0 | 0 | 36 | False |
| V17 T41J_true = 100 deg C | -4.155 | 0 | 30 | 6 | 0 | False |
| V18 machining allowance c = 0.5 mm | 0.5533 | 20 | 16 | 12 | 0 | True |
| V19 machining allowance c = 1.0 mm | -0.38 | 18 | 16 | 14 | 0 | True |
| V2 scatter C2 | -4.591 | 0 | 36 | 12 | 0 | False |
| V20 energy-scale injection (optional) | -2.242 | 3 | 26 | 19 | 0 | False |
| V21 WP2 looser cohort | -2.712 | 4 | 30 | 14 | 0 | False |
| V22 WP2 stricter cohort | -3.178 | 6 | 29 | 13 | 0 | False |
| V3 scatter C3-centred | -2.989 | 3 | 26 | 19 | 0 | False |
| V4 scatter C3-uncentered | -2.671 | 4 | 28 | 16 | 0 | False |
| V5 miniature-inflated scatter | -2.728 | 0 | 27 | 21 | 0 | False |
| V6 correction CONSERVATIVE | -13.59 | 0 | 48 | 0 | 0 | False |
| V7 correction empirical 7-family | -2.001 | 5 | 24 | 19 | 0 | False |
| V8 correction empirical 10-family | -13.31 | 0 | 48 | 0 | 0 | False |
| V9 normalization S1 energy (Bb)^3/2 | -2.96 | 1 | 30 | 17 | 0 | False |

Of the 22 pre-registered variants, 3 change the conclusion, and which ones do is informative. **The size-correction assumptions dominate.** Several correction-side sensitivities strengthen the full-size result: the conservative residual pool, the ten-family empirical pool, and two alternative published temperature correlations each produce full-size wins in every comparison run. Each remains a conditional fixed-volume scenario and alters only the stated correction assumption relative to the central case. **The scatter model matters much less**, shifting the median difference by at most about a degree and never reversing its sign — which is worth stating plainly, because the scatter model was identified in advance as the weak link and turns out not to be the one that decides the answer. **The programme-level correction draw is decisive**: redrawing the residual per specimen, carried as a labelled illustration precisely to show this, lets the correction error average away and reverses the conclusion.

Both machining-allowance variants improve miniature standing; V19 retains a slightly negative median RMSE difference. The changes_conclusion flag compares the median signs of paired differences against CENTRAL. A machining allowance applied to every geometry costs the smaller specimens proportionally more specimens, yet improves their standing, because it cuts the full-size count into the range where full-size error is steep in specimen count while the miniature error already sits at its floor. The idealized volume accounting used throughout is therefore, if anything, **favourable to full-size**; it does not flatter the smaller specimens.

Product form was never tested in the simulation. Substituting the plate stratum's own bias and residual scale into the floor arithmetic gives 14.78 °C rather than 11.96 °C. **The plate-only arithmetic gives a larger correction-error floor than the pooled central case. No simulated winner or tie labels were recomputed for this plate-only scenario**, because it was never part of the frozen experiment grid. A larger floor would be expected to reduce rather than improve the miniature advantage, but that is a directional inference, not a simulated result.

**Interval coverage: a practical warning.**

*Table 8. Interval coverage on simulated programmes. Coverage A is of the programme's own corrected estimand, which is what the bootstrap samples; coverage B is of the true full-size index temperature. For full-size programmes they coincide; for miniature ones they must not.* **[SYNTHETIC]** *Source: `outputs/wp6/interval_coverage.csv`.*

| geom_code | k_budget | n | coverage_A_own_estimand | coverage_B_true_t41j | median_width_c |
| --- | --- | --- | --- | --- | --- |
| G0 | 6 | 6 | 0.9611 | 0.9611 | 85.66 |
| G0 | 12 | 12 | 0.925 | 0.925 | 34.61 |
| G0 | 24 | 24 | 0.895 | 0.895 | 19.82 |
| G5 | 6 | 126 | 0.915 | 0.265 | 8.882 |
| G5 | 12 | 252 | 0.965 | 0.175 | 6.265 |
| G5 | 24 | 504 | 0.935 | 0.105 | 4.429 |

A bootstrap interval on a miniature-derived index temperature covers the programme's own corrected estimand well, reaching 0.94 at the largest count tested, but covers the **true full-size index temperature** only 0.27, 0.17 and 0.10 of the time at 126, 252 and 504 specimens: the interval narrows as specimens are added while the correction residual does not, so the quoted uncertainty grows steadily more misleading. This is a mismatch between sampling uncertainty and full-size-equivalent uncertainty after an uncertain correction, not a failure of the resampling method.


## 7. Uncertainty and limitations

This section is the most important in the report. Nothing in section 6 should be read without it.

### 7.1 What the data are

The compilation draws on 109 source publications with different machines, calibrations and reporting conventions, and most of its curves were digitized from published figures. Between-study variance is therefore present in every scatter estimate here and **cannot be separated from real material scatter**. The dataset contains no heat or lot identifier, so reported composition is the only heat proxy — which is what empties the cross-study matched class and confines the size analysis to five publications. It contains no shear-fracture-appearance and no lateral-expansion data at all, which is why the fracture-mode-weighted procedure the correlation report itself recommends could not be run; nothing was imputed to run it. Exact notch dimensions are unreported for the majority of full-size curves; they are treated as full-size V-notch data and flagged, and are never described as confirmed standard geometry.

Several sources were read only in part, and the report does not pretend otherwise: one key fitting paper was available only as an abstract, and the abstract does not contain the statements attributed to it earlier in this project's history; one uncertainty paper was read as a non-peer-reviewed preprint; and a lower-shelf convention attributed to surveillance-report practice could not be retrieved and is therefore not used. The irradiation status of four references could not be resolved from accessible full texts, and those records sit outside the primary population rather than being guessed.

### 7.2 What the model is

The hyperbolic tangent form is empirical and has no physical derivation. Charpy absorbed energy is an empirical index, not a fracture-mechanics material property, and the index temperature is a correlation parameter used by regulation, not a material constant. The intervals reported here are nominal, not calibrated, and their measured synthetic coverage is given in section 5 rather than assumed. The scatter pool used to calibrate the simulator is **empirical published-data residual scatter** and is never treated as pure material scatter: it mixes specimen-to-specimen variation, laboratory and machine differences, calibration and reporting differences, digitization error and model-shape mismatch.

### 7.3 What the correction is

The correction distribution rests on 7 independent matched families from 5 studies. Every summary statistic behind it is a single-digit sample. **No individual miniature geometry is directly supported**, so no geometry-specific correction or performance claim is made anywhere in this report; the pooled distribution assumes one correction across geometries whose ligament volumes differ by more than an order of magnitude, an assumption these data neither establish nor refute. The evidence is entirely from miniaturized specimens, which the applicable standard distinguishes explicitly from conventional reduced-thickness sub-size specimens; the dataset contains no usable curve of the latter kind, so nothing here is evidence about them.

A scalar volume ratio cannot remove the size effect, for reasons that are physical rather than statistical. Thickness changes the constraint at the notch root: a thick specimen is closer to plane strain, where the stress state is strongly three-dimensional and favours cleavage, while a thin one can deform out of plane and behaves more ductilely at the same temperature. That is a temperature effect, not an energy effect, which is why a second and separate temperature correction is needed at all. A larger specimen also samples more material and is more likely to contain the worst defect, pushing it towards brittle behaviour. And the components of absorbed energy — initiation, propagation, and the shear lips at the specimen sides — do not scale together. The miniature specimens here are not photographic reductions of a full-size specimen: their notch angles, root radii and relative notch depths differ from the standard, and a sharper notch root is known to raise the transition temperature by an amount no volume ratio contains.

### 7.4 What the simulation assumes

The material budget is an **idealized finished-specimen accounting**: gross rectangular volume, integer specimen counts, remainder discarded. It is not a prediction of how many specimens fit in, or can be machined from, a real surveillance capsule; capsule layout, holders, orientation constraints, archive requirements and reconstitution are not modelled. Specimen scatter is independent conditional on the programme-level correction draw, so **no within-programme correlated laboratory or instrument systematic is modelled** — one machine, one operator, one calibration applied to every specimen. An independent error averages away with specimen count; a correlated one does not, so every large-count miniature gain reported here is conditional on that assumption and is potentially optimistic. No extra variance component was invented to cover it.

An absolute energy-resolution floor is named, quantified and deliberately not modelled: mapped back through its normalization factor, a typical material gives the smallest geometry a raw curve spanning well under a joule in total, smaller than anything in the dataset's own miniature fits. No citable resolution value was found in the sources read, so the effect is stated with its direction rather than fabricated.

Finally, one wording ambiguity in the adaptive placement algorithm was found after results existed. The pre-registered reading was kept, the alternative was not added, and the ambiguity is recorded here as a limitation rather than rewritten to look unambiguous. No full-size result depends on it.

### 7.5 Sensitivity to the inclusion criteria and the scatter model

Both were tested rather than asserted. Propagating the deliberately looser and deliberately stricter curve cohorts through the simulation changes no conclusion. Across every scatter-model variant — a robust-scale version, a smooth calibrated form, empirical resampling with and without its region means, and an inflated miniature profile — the median difference moves by about a degree at most and never changes sign. The inclusion rule and the scatter model are not what the answer rests on. The size correction is.

### 7.6 What the analysis could not determine

A geometry-resolved size correction. A product-form-specific correction for forging or weld metal. A correction specific to irradiated material, or whether irradiation and geometry interact. The separation of real material scatter from between-study scatter. A resolution floor for the smallest geometries. The true within-programme correlated error. And whether the choice of dataset release changes the downstream conclusions. This one needs stating precisely, because the project's own governing decision asked for it. The release comparison **was** performed through cleaning and curve definition, where the two releases differ by exactly two publications. It was **not** propagated through fitting, per-curve uncertainty, the size effect or the simulation. One of those two publications supplies one of the matched families behind the size correction, so the pooled correction values would move by an amount this work has not computed. The requirement to test the release choice downstream was therefore **waived by an explicit author decision**, on the ground that resolving it means re-running every downstream stage; it is **not** a requirement this report claims to have met. **No claim is made that the choice of release has been shown irrelevant.** The frozen correction sensitivities already span a wider range than this difference plausibly spans, and all of them move the answer the same way, which is a reason to expect the conclusion to survive — but that is a reasoned expectation, not a calculation performed on the earlier release.

### 7.7 Relationship to the 2026 machine-learning correlation paper

A recent study by the authors of this dataset uses machine learning to predict standard-size Charpy properties from sub-size measurements, on largely the same matched sub-population. **That is a prediction problem; this is a design problem**, and the two need different things from the same data.

The difference that matters is not accuracy but what the numbers mean. Their transformation builds each training target from the paired full-size curve, which is legitimate and necessary for supervised learning; their cross-validation holds out whole specimen sets, so the reported metric evaluates predictive performance on held-out specimen sets under that cross-validation split. It is not, and is not claimed by them to be, an independent estimate of how much uncertainty a classical correction adds to a test programme. This project needs precisely that second quantity, so its correction is never allowed to see the paired full-size curve — a restriction checked numerically on every run. Their benchmark of classical correlations is broader and more systematic than anything here.

**The two sets of numbers are not comparable, and this report does not compare them.** That study reports prediction and correlation performance against a full-size transition temperature, on its own matched subset, with its own index definition. This work reports the family-weighted bias and spread of the residual left by an out-of-sample classical correction applied to a different index, on a differently matched subset selected under different evidentiary filters. The metrics, the populations, the targets and the purposes all differ, so neither set of values validates, corroborates or bounds the other, and no magnitude comparison between them would mean anything. What can be compared is method: that study measures how accurately sub-size data predict full-size properties; this one measures how much uncertainty a classical correction contributes, and spends that uncertainty on a test-programme design question. One consequence is worth stating rather than leaving for a reader to notice: the project's own frozen size-effect summary in `outputs/` does place this work's residual scale alongside the magnitudes that study reports for classical corrections. That summary is an approved generated output and is not edited retrospectively, but the comparison is not repeated here, for the reason just given.

**No novelty is claimed beyond the following**: a strictly matched, fully audited pairing in which every rejection reason is preserved; a correction applied out of sample; an explicit residual-uncertainty estimate carrying an evidence status; a statement of where the dataset is too thin to support one at all; and the propagation of that uncertainty into a test-matrix design answer. This project trains no model and attempts no prediction.


## 8. Conclusions

**The main question has a quantitative answer with its conditions attached.** Spending a fixed volume of irradiated material on many miniature specimens rather than few full-size ones improves the recovered full-size index temperature only while the material budget is very small. Under the central assumptions the miniature error reaches a floor of 11.96 °C — the root-sum-square of the analysis-derived correction bias and its residual standard deviation — and no number of additional miniature specimens lowers it, because the correction error is a property of the programme, not of the specimens. Miniature specimens win at the smallest budget tested for three of the four placement strategies, are placement-dependent and often tied around the next budget, win no comparison from a budget of 8 full-size equivalents, and from 18 lose every comparison. This is a conditional fixed-volume scenario using the pooled, WEAKLY SUPPORTED correction, under the tested assumptions; **it is not a finding that full-size specimens are preferable in general.**

**The conditions are as much the result as the number is.** The correction distribution rests on 7 independent families from 5 studies, no individual geometry is supported on its own, and the evidence is miniaturized rather than conventional sub-size. The correction assumption, not the scatter model, is what the answer depends on: the threshold correction uncertainty at which the comparison would turn is 5.3 to 9.7 °C at a budget of eight, against an analysis-derived 11.43 °C. And some comparisons cannot be made at all: for cold-transition materials the smaller geometries cannot physically reach their own transition.

**For a test-programme designer**, three practical conclusions follow. First, where the transition location is poorly known before testing, placement matters more than specimen size, and a clustered design that misses the transition produces no usable answer at any specimen count. Second, a confidence interval quoted on a miniature-derived full-size-equivalent index temperature describes sampling scatter only; it does not contain the size-correction error, and it becomes more misleading, not less, as specimens are added. Third, the most valuable thing that could be done for miniature-specimen surveillance is not more miniature specimens but better-supported correction data: matched full-size and miniature curves on the same heats, across product forms and irradiation states, which is exactly what this compilation is too thin to provide.

**What would change the answer.** A correction residual standard deviation below the strategy-dependent 5.3 to 9.7 °C thresholds at a budget of eight full-size equivalents, for the median true curve and geometry of this simulated scenario; a correction supported geometry by geometry rather than pooled; evidence that irradiation and geometry do not interact; or a demonstration that the correction error behaves partly like independent specimen noise rather than wholly like a programme-level offset. The last of these was tested as a labelled illustration and does reverse the conclusion, which is precisely why the programme-level treatment is argued for explicitly rather than assumed.

## 9. References

Sources are marked with what was actually read. Nothing is cited from memory.

- Lee, I., et al. *Dataset of Charpy V-notch impact test records of nuclear structural materials.* Materials Cloud Archive, records q4x6v-dyt25 and eny5v-www93. CC BY 4.0. *Data files read in full.*
- Lee, I., et al. *Comprehensive Toughness Dataset of Nuclear Reactor Structural Materials using Charpy V-Notch Impact Testing.* Scientific Data. *Full text read, including its specimen-size-effect section and correlation tables.*
- Sokolov, M. A., and Alexander, D. J. *An Improved Correlation Procedure for Subsize and Full-Size Charpy Impact Specimen Data.* NUREG/CR-6379. *Full report read; source of the primary temperature correction and its stated applicability limits.*
- Sokolov, M. A., and Nanstad, R. K. *On Impact Testing of Subsize Charpy V-Notch Type Specimens.* ASTM STP 1270. *Full scanned text read; source of the fixed full-size lower shelf.*
- Lucon, E., McCowan, C. N., and Santoyo, R. L. *Overview of NIST Activities on Sub-size and Miniaturized Charpy Specimens.* J. Pressure Vessel Technology. *Full text read; miniaturized-specimen definitions and normalization factors.*
- Marini, B. *Empirical estimation of uncertainties of Charpy impact testing transition temperatures for an RPV steel.* EPJ Nuclear Sciences and Technologies. *Full text read; the principal published cross-check for per-curve uncertainty.*
- Switzner, N. T., et al. *Algorithms to Estimate the Ductile to Brittle Transition Temperature, Upper Shelf Energy, and Their Uncertainties for Steel.* Metals. *Full text read.*
- Wallin, K., and Baer, W. *Evaluation of Charpy-V transition curve fitting based on distribution-free statistical assessment.* International Journal of Pressure Vessels and Piping. **Abstract only**; the full text could not be accessed, and statements attributed to it earlier in this project's history are not supported by the accessible abstract.
- Miura, N., Shinko, T., and Nomoto, A. *Variation of ductile-brittle transition temperature for Charpy curve provided by hyperbolic tangent function.* **Read as the non-peer-reviewed preprint**; the published version was not accessible.
- Efron, B., and Tibshirani, R. *Bootstrap Methods for Standard Errors, Confidence Intervals, and Other Measures of Statistical Accuracy.* Statistical Science. *Scanned pages read; the percentile interval and replicate-count guidance.*
- MacKinnon, J. G. *Thirty Years of Heteroskedasticity-Robust Inference*, and Davidson, R., and Flachaire, E. *The Wild Bootstrap, Tamed at Last.* *Working-paper versions read; sources for the wild bootstrap sensitivity. Freedman, Wu, Liu and Mammen are cited only through these.*
- Lucon, E., Splett, J., Koepke, A., and Newton, D. *NIST Software Package for Obtaining Charpy Transition Curves.* NIST Technical Note 2158. *Full text read; method reference.*
- Kasala Sreenivasulu, Y., et al. *Machine Learning-based Correlation of Charpy Impact Properties Between Sub-sized and Standard-sized Specimens for Nuclear Structural Materials.* Scientific Reports; arXiv 2607.10412. *Full text read; discussed in section 7.7.*
- ASTM E23, E185, E2248, E1921, E900, ISO 148-1, and 10 CFR Part 50. *Cited for specific clauses; each clause read is recorded with its use in the decision log.*
- Lucas et al., Corwin et al., Louden et al., Kayano et al., Towers, and Wallin are **cited second-hand**, through the sources above that tabulate their equations; their original papers were not read, and every equation taken from them names the route.

## Appendix A — Claim-to-source map

Every numeric claim in this report is substituted at build time from a table regenerated by the pipeline. The build fails if any placeholder is unresolved, if a row selector matches other than exactly one row, or if a literal result number appears in the prose. The complete map, one row per claim, giving the value, the generated file, the row selector and the column, is written to `report/claim_source_map.csv` alongside this document, and the derived quantities additionally record their inputs and the expression used. Every other literal number in this report — criterion energies, method constants, standard designations, cited coefficients — is a registered constant carrying a provenance category and a source, listed in `report/constant_source_map.csv`, so an externally cited value can be audited as readily as a generated one.

## Appendix B — Reproducibility

**One command.** `./run_all.sh` recreates the pinned environment if absent, refuses any other
package versions, verifies the raw-data checksums, regenerates every output from the vendored raw
data, and rebuilds this report. Its figures are the approved generated figures, embedded rather than
redrawn, so the document cannot drift from the analysis.

**Determinism and provenance.** Every stochastic stage draws from an independent seeded stream per
replicate, so results do not depend on worker count, chunking or execution order — tested, not
asserted; figures and this PDF carry no document metadata, so repeated runs are byte-identical. The
raw workbooks are never modified and their digests are verified on every run, and the curve cohorts
frozen at the second checkpoint are re-checked by every later stage, which stops the pipeline on any
drift. Each work package's generated summary carries the approval status it had when written, since
changing it would mean rerunning an approved analysis; the decision log and progress file are
authoritative for status.
